Repository: ZeroxZhang/day0_knowledgebase

# 文明重建知识库

**Day 0——你一无所有的那一天，从这本书开始。**

> 设想这样一个早晨：你睁开眼，身处荒野。没有手机，没有超市，没有医院，没有火，甚至没有一只杯子。你拥有的一切，只有手边这一套知识。
>

> 接下来的 24 小时，决定你能否活过第一夜；接下来的一年，决定你能否吃上自己种出的粮食；接下来的十年，决定你能否重新拥有金属、文字，和一座像样的村庄。
---

## 这是什么

一份中文 Markdown 知识库，假设条件只有一句话：

> **使用者回到原始时代，一无所有，身边只有这份知识库。**

它回答两个问题：

1. **怎么活下来**——用就地可得的材料，重建火、水、食物、住所、健康这些生存底线；
2. **怎么重建文明**——沿人类技术史的主干，从石器、陶器、农业，一路走到冶金、动力机械、印刷、电力与组织制度，最终恢复文明的生产力与协作体系。

目前的规模：**19 个领域目录、238 篇正文、超过 340 万字**。每篇文章按统一模板写成——可读、可查、可教，也可持续扩展。2026-09 完成"文明百科深化战役"（技术域 110 篇全部深化至百科深度）与"现代科学与现代社会域拓展战役"：新增 **17 计算与信息**（从零重建计算能力阶梯：算具、二进制、逻辑门、机械与继电器计算机、算法、软件、信息论）、**18 心理与行为**（个体—群体—重建社会心理支持体系）、**19 经济与金融**（经济学原理 × 金融货币史 × 重建经济体制度设计）三个现代域共 33 篇；11_science 扩至 42 篇（新增数理逻辑、微分方程、数值方法、原子与放射性、固体与半导体、相对论与量子、化学键、电化学、化学分析、生物化学）；14_medicine 扩至 21 篇并完成 9 篇存量深化（新增营养缺乏病、寄生虫病、免疫与疫苗、抗感染药物、从零检验诊断、麻醉与疼痛管理）。

## 它与一般"生存手册"的区别

市面上的生存指南大多默认你还有一把瑞士军刀、一个打火机、一瓶碘伏。这份知识库的写作标尺更苛刻，也因此更彻底：

- **一切从就地材料开始。** 火靠摩擦，容器靠陶土，绳索靠手搓纤维，药靠辨认植物。每篇从零重建文章都有"从零实现路径"一节，写清依赖链——先要有 X，才能做 Y，你永远知道自己卡在哪一步。
- **不预设读者见过现代世界。** 每个术语第一次出现都有一句话解释；每个操作分解到"手怎么放、力怎么使、看到什么现象算成功"；数量给出可复制的判断方法（"水没过材料两指宽"）。宁可啰嗦，不可跳步。
- **识别先于制作。** 吃之前要会认植物，打石器之前要会认石料，冶金之前要会认矿石。根基层的 14 篇认知与识别文章（物质与元素、数与算术、野外识别十篇、天气、地质），是全部技术文章的前置阅读。
- **学到手 = 能做到，不是读过。** 每个重建阶段附有一份自测清单：能在一小时内生起并护住一堆火、能烧出一只不渗水的陶碗、能炼出铜或铁——勾不上，就是还没学会。

## 知识体系：两条轴

**阶段轴**——重建的推进顺序，也是技术之间的依赖顺序：

| 阶段 | 主题 | 学成后你能做什么 |
| --- | --- | --- |
| 根基层 | 认知与识别 | 认出身边的物质、动植物、岩石与矿物，算得动数 |
| 0 即时生存 | 头几天～数周 | 生火、找水净水、搭过夜庇护、辨认可食、处理外伤 |
| 1 工具与容器 | 数月 | 石刀石斧、绳索、陶器、皮衣皮鞋、织带 |
| 2 定居与农业 | 数年 | 选址、种植驯化、灌溉储粮、畜养、制盐 |
| 3 材料革命 | 数年～数十年 | 烧炭窑、石灰砂浆、炼铜炼铁、玻璃、肥皂 |
| 4 动力与机械 | — | 水轮风车、传动机构、简易机床、蒸汽 |
| 5 信息与组织 | — | 文字纸张、印刷、历法与度量衡、治理与公共卫生、电力与无线电 |

**主题轴**——19 个领域目录，大致按技术栈的先后排列：

| # | 领域 | 篇数 | 覆盖 |
| --- | --- | --- | --- |
| 01 | 能源与火 | 15 | 摩擦取火 → 生物质燃料与照明 → 水轮风车 → 蒸汽 → 内燃机 → 发电机与电力系统 |
| 02 | 水与卫生 | 8 | 无装备找水净水 → 陶器容器 → 打井供水 → 蒸馏 → 给排水工程 |
| 03 | 食物与营养 | 10 | 采集渔猎 → 盐糖油脂获取 → 保存 → 储粮窖藏 → 烹饪发酵与饮食文化 |
| 04 | 居住与环境 | 6 | 原始避难 → 土坯夯土 → 窑炉热工 → 永久建筑（支柱篇均已深化） |
| 05 | 急救与健康 | 7 | 原始条件救治 → 卫生与草药（标注证据边界）→ 公共卫生与助产 |
| 06 | 通信与导航 | 6 | 原始定向与信号 → 光声信号系统 → 电报 → 无线电 |
| 07 | 工具与维修 | 10 | 石器打制 → 骨木工具 → 简单机械 → 简易机床 → 车辆与轮 → 船舶与航海 → 钟表与精密机械 |
| 08 | 农业与生产 | 9 | 从采集到驯化 → 育种 → 农具役畜 → 灌溉工程 → 轮作体系 |
| 09 | 材料与工艺 | 19 | 陶器 → 皮革 → 纺织 → 木炭 → 石灰砂浆 → 铜铁冶金 → 玻璃 → 制皂 → 工业化学三支柱 → 光学仪器 |
| 10 | 协作与文明 | 13 | 群体组织 → 分工 → 历法度量衡 → 贸易货币 → 法律治理 → 防御 → 信仰仪式 → 市场机制 → 艺术音乐 |
| 11 | 基础科学 | 42 | 数理 → 物理 → 化学 → 生命 → 地球宇宙 → 科学方法 → 大学数学 → 现代科学深化（数理逻辑/微分方程/数值方法/原子放射性/固体半导体/相对论量子/化学键/电化学/化学分析/生物化学） |
| 12 | 文字与知识传承 | 7 | 文字 → 纸墨 → 印刷 → 教育 → 图书馆与记录 |
| 13 | 野外识别 | 10 | 识别方法论 → 植物（可食/剧毒/蘑菇）→ 动物追踪 → 岩石矿物 → 土壤 → 木材纤维 |
| 14 | 基础医学 | 21 | 人体生理 → 症状评估 → 感染病与各系统常见病 → 无医条件照护 → 外科与药物史 → 营养缺乏/寄生虫/免疫疫苗/抗感染药物 → 从零检验诊断 → 麻醉与疼痛管理 |
| 15 | 人类历史 | 12 | 起源 → 农业革命 → 文明演进 → 工业革命 → 崩溃与复原规律 → 城市与贸易 → 技术扩散史 |
| 16 | 全球地理 | 10 | 气候带 → 大洲档案 → 资源分布 → 自制地图 → 选址踏勘 |
| 17 | 计算与信息 | 11 | 计算简史与算具 → 二进制 → 布尔逻辑与逻辑门 → 机械计算机 → 继电器/电子管/晶体管 → 数字电路 → 存储谱系 → 算法与数据结构 → 软件与语言 → 信息论与编码 → 重建计算阶梯 |
| 18 | 心理与行为 | 10 | 心理学方法 → 脑与神经 → 感觉知觉 → 学习记忆 → 情绪应激 → 社会心理 → 发展与教育 → 心理障碍照护 → 创伤与复原 → 重建社会心理支持体系 |
| 19 | 经济与金融 | 12 | 稀缺选择 → 供需价格 → 货币银行 → 信用利息 → 贸易比较优势 → 保险风险 → 财政公共品 → 企业簿记 → 周期危机 → 增长发展 → 思想史 → 重建一个经济体 |

其中 14～16 是三个**背景域**：基础医学重点参考《默沙东诊疗手册》专业版（只讲识别判断，不写处方剂量）；人类历史每篇落到"对重建者的启示"；全球地理落到选址与资源决策。17～19 是三个**现代域**（落点同样是重建：计算讲"算与记"的能力阶梯，心理讲崩溃与重建环境下的照护与士气，经济讲货币重启、市场秩序与制度最小集；各域收官综述给出从零装配表）。

**三层视角**：每篇文章都标注了自己的视角——

- **从零重建**（本库核心视角）：一无所有时怎么做；
- **应急**：现代环境中突发中断、还有部分残留物资可用时怎么做；
- **通用**：科学原理与计量方法。

## 一篇文章长什么样

全库文章共用一个模板，结构固定，是为了让你在任何一篇文章里都能快速找到需要的东西：

```text

# 主题名称
层级（基础/进阶）· 视角 · 阶段（0～5）· 状态（已核对/待核验）

## 解决什么问题        ← 这篇文章为什么值得读

## 核心知识与原理      ← 底层机制

## 从零实现路径        ← 一无所有时怎么做，写清依赖链

## 方法与应用          ← 有残留物资/现代条件时的做法

## 常见错误与限制      ← 别人栽过的跟头

## 延伸与关联          ← 上下游文章链接

## 来源与待核验项      ← 引用了什么、哪些数值还没核实
```

两个设计值得强调：

- **依赖链写在明面上。** "先要有 X，才能做 Y"——你不会在缺窑的时候读到烧瓷，也不会在没学会认矿石时被要求炼铁。
- **诚实标注核实状态。** 来源只记录实际读过的资料；未核实的数值列入每篇"待核验项"。凡涉及医疗、化学品、用电、高温工艺，动手前先核对该篇待核验项，未核对项按保守方向执行。

# 03 生产与技术（通信 · 工具 · 农业 · 材料）

部定位：生存底线之上的"造物"能力，阶段轴 1～4 的主体。四个域覆盖技术栈主线：从石器打制到简易机床与精密钟表，从采集驯化到灌溉轮作，从陶器到玻璃与铜铁冶金，从原始信号到无线电。文明百科深化战役（CP-040～047）的各域支柱篇多数在本部。

## 本部领域（4 域 44 篇）

| 领域 | 篇数 | 覆盖 |
| --- | --- | --- |
| [06 通信与导航](06_comms/README.md) | 6 | 原始定向与信号 → 光声信号系统 → 电报 → 无线电 |
| [07 工具与维修](07_tools/README.md) | 10 | 石器打制 → 骨木工具 → 简单机械 → 简易机床 → 车辆与轮 → 船舶与航海 → 钟表与精密机械 |
| [08 农业与生产](08_production/README.md) | 9 | 从采集到驯化 → 育种选种 → 农具役畜 → 灌溉工程 → 轮作体系 |
| [09 材料与工艺](09_materials/README.md) | 19 | 陶器 → 皮革 → 纺织 → 木炭 → 石灰砂浆 → 铜铁冶金 → 玻璃 → 制皂 → 工业化学三支柱 → 光学仪器 |

## 阅读顺序

1. 沿阶段轴推进：阶段 1 工具与容器（石器、绳索、陶器）→ 阶段 2 定居与农业（种植、灌溉、储粮、盐）→ 阶段 3 材料革命（木炭窑、石灰、冶金、玻璃）→ 阶段 4 动力与机械（水轮风车、机床、蒸汽）。
2. 每篇动手前回查 01 根基层的对应识别篇：石料、黏土、矿石、纤维。
3. 高危工艺（冶金、窑炉、蒸馏）先读"常见错误与限制"，安全边界沿 EXECUTION_GUIDE 第 4 节。

## 与其他部的关系

- **01 根基层**：原理与识别前置（力学、化学、矿物、计量）；
- **02 生存域**：火与水是窑业、冶金的能量与介质来源；
- **04 组织与文明**：分工、度量衡与贸易制度承接本部的产能；
- **06 现代域**：17 计算与信息承接本部的精密机械（齿轮 → 继电器）。

File: 03_生产与技术/09_materials/07_charcoal_kiln.md
# 木炭窑与烧炭

层级：基础
视角：从零重建
阶段：3
状态：待核验（深化重写 2026-09-20）
更新时间：2026-09-20

## 解决什么问题

明火柴堆的火最高只能到 600～700 ℃ 量级且烟大、热散——陶器烧不透、金属炼不出。木炭才是窑业的"钢级燃料"：发热更集中、几乎无烟、可达更高炉温。烧炭同时是 [铜的冶炼](12_metallurgy_copper.md)、[铁的冶炼](13_metallurgy_iron.md)、[石灰烧制](08_lime_mortar.md)、精细陶烧的总前置。

- 术语先说清（零基础）：**炭化**=木头在高温下脱去水分和挥发物、留下多孔碳骨架的过程；**干馏**=隔绝空气的加热（有氧是"燃烧"，无氧是"干馏"）；**挥发分**=木头受热时变成气体和蒸气跑出来的那部分东西（水汽、树脂气、焦油蒸气、木煤气的统称）；**窑气**=窑里跑出来的混合气体（可燃，且含剧毒一氧化碳）；**生头**=没烧透的半炭化木头；**封窑**=把所有进风口和烟道口全部堵死、断氧停火的动作；**熟成**=炭化刚好停在"烧透但还没开始烧自己"的时刻。
- 得炭率的账（已核对口径）：一吨晾干的柴平均只得到约 250 kg 炭——重量收率约 25%、体积收率约 60%（小规模约 50% 体积）；跑掉的其余四分之三是水汽、焦油和木煤气（去向明细见"得炭率的账"）。木炭热值约为干柴的 2 倍。
- 使用量级感：一次冶炼铜的用炭约为矿石重量的 2～3 倍（待核验）；一窑中型堆窑（柴堆径约 2 m）出炭约够小炉开一两炉——窑业时代的燃料是"论窑买"的。
- 与柴火的账：同样一堆火，烧炭比烧柴省搬运量 4 倍——这也是营地长期驻扎时"烧炭比运柴划算"的算术（伐地近则相反；热值约 2 倍加密度更实，是这笔账的物理来源）。
- 一句话记住烧炭：**守烟不守火**——火是手段，烟的颜色才是进度条。

## 核心知识与原理

**木炭是什么（零基础版）**：木头加热到高温时，里面的水分、树脂、木醇气等先跑掉，最后留下绝大部分是碳的多孔骨架——这个过程叫"炭化"。烧炭的技术核心只有一个：**让木头在缺氧的条件下受热**。有氧就烧成灰（烧掉了），缺氧才"干馏"成炭。

**干馏到底发生了什么（三段跑出）**：把一块柴放进隔氧的窑里加热，它按温度先后"跑出"三样东西，留下的是碳骨架——

1. **水汽**（约 100～110 ℃ 之前）：先蒸出自由水，再蒸出吸附在细胞壁里的结合水。哪怕晾得再干的柴，细胞壁里仍吸附着约 12%～18% 的水（已核对），这段必须耗热跑完——窑温上不去、烟口大量白烟，就是这个原因。
2. **焦油与醋液**（约 200～450 ℃）：树脂与木质素分解成蒸气跑出，在冷的窑口或凝管上分成两层——上层水样带酸味的**木醋液**、下层黑稠的**木焦油**。这一段如果氧气漏进窑内，这些蒸气会在窑里就地烧掉——白耗热量，还会让窑温失控。
3. **木煤气**：一氧化碳、甲烷、氢气为主的可燃混合气（实读口径按体积：甲烷 17%、一氧化碳 23%、氢 2%、二氧化碳 38%、氮 18%，热值约 10.8 MJ/m³，约为天然气的三分之一）——黄烟期在烟口点着它，可以替窑省燃料。

留下的碳骨架是**多孔**的：把木头想象成一块吸满可燃"汁液"的海绵，烤干汁液后剩下的海绵体就是炭——所以炭轻、脆、易掰；也正因为多孔、内表面积巨大，炭对气流极其敏感（风大就猛烧），出窑后有余温还会吸附氧气自热（这是出窑复燃的机制，见常见错误）。

**温度里程碑（实读口径，判断炭化深度的尺子）**：

- 100～110 ℃：水汽段——木头要在这条线上"停"到水干，温度才继续爬；
- 约 270～280 ℃：**放热转折点**——木头分解从"要外界喂热"（吸热）转为"自己放热"（放热反应）。此后只要氧没断、封面不塌，反应会自发推进，几乎不用再添火；放热段可以把窑内推到 500 ℃ 甚至 700 ℃；
- 300 ℃：炭呈棕色、质软易碎，380 ℃ 就能点燃；收率最高（约 42%）但固定碳只有约 68%——点火快、烟大、火力弱；
- 450～500 ℃：**公认最优终点**——收率约 33%、固定碳约 85%，商品炭的固定碳约 75%；不到 600 ℃ 以上焦油除不净，炭会发烟、还对金属纸纤维有腐蚀性（软炭的"烟"与"腐蚀"由此而来）；
- 700 ℃：收率降到约 30%、炭变硬脆，约 700 ℃ 才点燃——"点不着"本身就是过烧炭的鉴别特征；
- 燃烧端：好炭燃烧可超过 1100 ℃、强制鼓风的炭块约 1260 ℃——这就是"炭火能炼金属"的物理底气（对比明火柴堆的 600～700 ℃ 量级）。

**关键数速查（开工前抄在工具棚墙上，均已核对口径）**：

- 得炭率：晾干柴 4:1 好手艺、6:1 常见（重量）；25% 重量 = 约 60% 体积。
- 收率-温度：300 ℃ 约 42%（软炭）/ 500 ℃ 约 33%（标准炭）/ 700 ℃ 约 30%（硬炭）。
- 最优烧终点：450～500 ℃；商品炭固定碳约 75%。
- 炭燃烧温度：超 1100 ℃（强制鼓风约 1260 ℃）；炭热值约为干柴 2 倍。
- 炭堆密度：250～300 kg/m³；每层积方柴约出炭 120 kg。
- 含水：新伐柴 40%～100%（按干重计）；晾干柴仍 12%～18%；好炭 5%～10%。
- 周期：≤1 m³ 小坑 2 天内；新手 1.5～2 m 堆 2～4 天；传统堆烧 6～8 天；瑞典大土窑全周期 24 天；冷却小堆 2～3 天。
- 封面：草叶+土 10～20 cm、点火前晾 1 天；底圈 6～10 个进风口；顶烟道口直径约 20 cm。
- 安全数：备水约 100 L；防火带 3 m；炭库垛高限 6 m、抛炭限高 2 m；窑气含 CO 约 23%（剧毒）；窑气热值 10.8 MJ/m³——烟口点着可省柴。

**缺氧的来源**：靠封面（泥壳）把空气挡在外面，靠堆内自下而上的火道让火"细水长流"——不是没有热，是没有多余的氧。窑内是分带的：外圈近风口是燃烧带（氧相对多，在放火），里芯是干馏带（靠外圈传过来的热在出炭）。任何一个带进氧过量，那个带就变成燃烧带——直接把炭烧成灰。

**为什么炭比柴强**：

1. 炭是"已经脱过气"的燃料——烧它不用先蒸发水分和分解树脂，全部热量用于升温，炉温高且稳。
2. 无烟——烟就是那些没分解完的挥发物，而炭的挥发分在烧制时已除掉大半，没有东西可冒黄烟；这就是"无烟燃料"的原理本身。
3. 轻而热值集中，便于运输与储存（热值约为干柴 2 倍、堆密度 250～300 kg/m³，这是历史上炭成为商品的物理原因）。
4. 炭不回软、不腐烂（柴受潮会霉朽难燃）——但注意：**炭极易吸湿**（受潮炭难点着、热值下降），"可久储"成立的前提是棚下盖存、顶盖防雨（已核对，修正原文"几乎不吸潮"的表述，见来源节）。

**铁匠偏爱硬炭**：硬木炭（栎、桦类）密度大、固定碳高、烧得久火力稳，是锻打与冶炼用的"工业炭"；软木炭松软、火短、带松脂烟，适合引火与素描。炭质选择与 [铁的冶炼](13_metallurgy_iron.md) 的炉况要求直接挂钩——那篇讲"什么炭进什么炉"，本篇负责"把那种炭烧出来"。

**得炭率的账**：

- 实读口径（已核对）：空气干燥的柴平均约 25%（重量）出炭；传统土堆窑"1 吨炭 : 4 吨柴"是好手艺，更常见的是 1:6；圭亚那商业土坑窑实测约 4.5:1；干馏釜式（回收副产物的外热式）可达 35%～40%。原文"大约每 4～5 kg 干柴得 1 kg 炭"落在已核对区间内，保留；随工艺波动的判断成立。
- 温度-收率关系（已核对）：300 ℃ 收率约 42%（软炭）、500 ℃ 约 33%（标准炭）、700 ℃ 约 30%（硬炭）——**越想把炭烧"熟"，收率越低**。窑匠的功夫就是收率与炭质之间的平衡点。
- 跑掉的是什么（每吨晾干硬木的质量去向，推算自实读产率）：炭约 250 kg + 醋酸约 50 kg + 甲醇约 16 kg + 丙酮类约 8 kg + 焦油约 240 kg ≈ 564 kg，其余约 436 kg 是水汽与木煤气。烧炭的本质是"把柴里能变成液体和气体的部分放走，只留下碳"。放走的不是废物：醋酸、甲醇、焦油在历史上都是商品，木煤气回烧给窑省柴（见延伸与关联）。
- 这就是"烧炭毁林"的历史包袱：中欧木炭业被列为森林退化的主要推手之一；16 世纪英格兰曾立法限制炼铁耗柴（实读条目提及，条目内自注引证待补，按待核验处理）。对应的正解是**矮林轮伐**（coppicing——把树贴地砍、留桩让它发新条，数年一轮回，永续供柴，已核对）；林业纪律（伐补平衡）必须与窑同时建立。

**炭化过程分段**（看烟识状态，烧炭手艺的核心观察能力）：

- 干燥段：大量白烟（水汽）——此时放水，别急；
- 分解段：黄褐色浓烟（挥发物出来，可点燃——窑气自己烧起来就省燃料）；
- 炭化段：烟变稀薄、发青蓝（实读口径：浓灰烟=生料还在分解，细蓝烟=炭化良好）；
- 熟成信号：烟几乎断、火焰收短、窑口风声变"脆"——再不封窑，炭就开始烧自己（实读口径同向印证：烟由浓白转淡蓝、再到"几乎无色"即炭化完成；"风声变脆"为经验观察，待核验）。
- 记忆口诀（自编辅助）：白烟是水在哭，黄烟是气在烧，青烟是炭在成，无烟就封窑。
- 判烟的实操：距窑口两臂远举一白布/白纸条过——烟色印在白底上最易分辨（夜里有火光时看火苗高低辅助）。
- 各段时长：原稿按 2 m 堆径、好天气估算（干燥段约半天、分解段约半天到一天、炭化段约半天，全程 1～3 天）——实读口径显示这偏快：传统锥形堆烧一窑 6～8 天、大窑数周；瑞典大土窑炭化 6 天；圭亚那大坑炭化 20～30 天；只有 ≤1 m³ 小坑能 2 天内开。规律是小堆快、大窑慢：新手上 1.5～2 m 堆按 2～4 天量级排人力（原稿保留为小堆下限估算，总量口径已修正，见来源节）。
- 雨天变数：封面淋湿保温骤降、进度拖慢一倍——雨季烧炭要搭简易草棚护窑（棚不可封死，留烟道空间）。

## 从零实现路径（土窑闷烧法）

**准备**

1. 选址：坡地挖窑半挖半筑（借坡排水），或平地堆窑；附近有足量硬木（栎、桦等硬杂木得炭率高）、运炭不穿林带（防火）。
   - 风的考虑：守窑点在窑的上风向（闻烟不吸烟）；窑口避开常年大风向（风大封面易裂）。
   - 水源考虑：窑点离水源步行一刻钟内——灭火、和泥、饮用都要水（实读口径小堆窑备水约 100 L，浇窜火与和泥都用它）；封面泥取自当地黏土，不要用纯沙土（不挂不住）。
2. 备料：木柴锯成约 1 m 段、劈开、**晾干**（湿柴出炭少还费工）。
   - 湿柴损耗账（已核对基础）：新伐柴含水达干重的 40%～100%，晾干柴仍含 12%～18% 吸附水——多出的每一斤水都要在窑里蒸掉，白耗热量、拉长白烟段、压低窑温、拖长周期。
   - 干柴判断（可复制）：斧背敲击声脆、两段相撞"梆梆"响；闷响=还潮，再晾（夏晾一周以上、冬春半个月量级，待核验）。
   - 柴段尺寸（已核对）：劈掉 20 cm 以上的厚料（厚料中心烧不透）；密质硬木、无腐朽优先；木质素含量高的硬木收率高。
3. 工具：锹、石/铁斧、点火用的小灶、封窑用的土与草皮。
   - 封窑土提前备好堆在窑边：半湿的黏土混碎草（抗裂），按"够糊满封面两遍"备料。
   - 人力安排：一窑至少排两班 4 人（轮守+补员）——单人不眠守窑是历史事故高发配置（实读口径：传统烧炭人睡在窑边窝棚寸步不离）；大型坑窑全周期约 31 个工日/窑（含伐柴装窑），小堆窑按"两人一班、昼夜轮换"起排。

**窑型 A：地面堆窑（最快上手）**

1. 地面垫起平台，中心竖一根粗木棍（留出烟道）。
   - 平台做法：清到实土，铺一层石块垫高防潮；实读口径村级堆窑选约 6 m 直径的场地整平夯实，底铺约 10 cm 粗的放射状栅木再码柴；堆径按柴量定，新手建议 1.5 m 径起练。
2. 柴段围绕中心棍一层层码成大头朝外、紧实的圆堆（码得越紧越均，烧得越匀）。
   - 码法细节：每层柴紧密并立、逐层收径成馒头形；空隙用细枝塞实——**晃不动**才算码紧（推一推整堆不摇）。
   - 粗细分布：粗柴段放堆中外圈（受热最稳），细枝塞缝——中心烟道周围留半拳疏松层让火气上行。
   - 封面验收：糊完后绕堆一周目测无裂缝、无"鼓包下空腔"（拍拍实心不空响）——空腔会积存可燃气，是爆封面伤人的隐患。
3. 整堆覆上青草皮/湿泥/树叶约 10 cm 厚封住（留顶部烟道口），再覆一层土压重——封面作用是"隔空气、保热、漏气点补泥"。
   - 实读口径（4 m 级堆窑，小堆按比例减薄）：草叶层之上覆土 10～20 cm；封好后**晾一天**再点火（让泥壳收水定形）；顶烟道口直径约 20 cm；底圈留 6～10 个进风口。
   - 封面自下而上糊，边糊边用手掌拍实；糊完环堆走一圈，凡听见"嘶嘶"进风声或见烟漏处即补泥。
4. 从下方点火口引燃中心，拔掉中心棍形成烟囱。
   - 点火口在背风面，宽约两拳；引燃物用小灶里烧旺的炭火倒进（比明火柴可靠）。实读口径（卡萨芒斯窑）：中心投入活炭后 15～20 分钟内顶口应冒烟——不冒烟即点火失败，扒开重点，别等。
5. 守窑 2～4 天（新手小堆量级；传统 4 m 级堆 6～8 天）：看烟识段（见上），黄烟期可以让窑口喷出的气自己烧（注意引燃周边，先清出防火带）；见"烟断火短"即进入熟成——**立刻封死所有烟道与点火口**（这一步叫"封窑"），断氧终止燃烧。
   - 进风口调节逻辑（窑匠的手感所在，全篇最重要的阀门）：底风口是唯一的氧阀门，按烟色四段给氧——
   - 白烟期：开大——此时主要是排汽不是燃烧，多进风无碍；
   - 黄烟期：收半——够维持分解放热即可，开大了窑温冲高、外圈烧灰；
   - 青烟期：再收小——压住燃烧、让炭化均匀推进；
   - 熟成期：连同烟道全部封死（即封窑）。烟口在熟成前任何时候不闭死——黄烟期闭烟口会憋爆封面。
   - 封窑动作分解：一人用湿泥团塞烟道口、一人同时糊死点火口——两人同时动作（先塞烟道火会从点火口喷，要防备）；封完再全封面抹一层泥保险。
   - 夜间守窑：轮班，每班两小时巡一圈（看烟、听风声、摸封面裂缝）；裂缝白天小修、夜间必须修。报警传统是敲木板（实读口径：德国哈茨山区用榉木板 Hillebille 作警示器，比喊声传得远）。
   - 守窑时刻表（模板，全部由本篇已立规则拼装）：点火后 15～20 分钟确认顶口冒烟，不冒即扒开重点；此后每两小时一班，巡圈三件事——看烟记色、听进风嘶声、摸封面裂缝；黄烟期加密防火带巡视；熟成信号出现立即双人封窑，封完全封面补抹一遍泥；进入冷却期后只查温度与裂缝，不再动任何风口。
6. 冷却：封窑后彻底凉透（小堆 2～3 天，已核对；越大越久）才能开窑——**热窑开盖，进风即整窑烧成灰**，这是新手最贵的一课。
   - 凉透判断：手贴封面窑土不觉温、封面无任何热气上冒——两个都满足才开。
7. 出炭：轻拿轻放（炭脆），按生熟分拣（发白带木纹的"生头"回炉重烧）。
   - 分拣标准：乌黑发亮、敲击有金属声=好炭（实读口径：日本备长炭以"敲击有金属声"为顶级硬炭标志）；断面棕褐、能看出木纹=生头；一捏成粉=过烧，只能当燃料碎炭。
   - 出炭量级（推算，供首窑预期）：1.5 m 径堆约装 1.5～2 层积方柴（层积方=1 m×1 m×1 m 的码柴体积），按实读口径"每层积方柴约出 120 kg 炭"计，首窑约 180～240 kg；4 m 径村级堆窑约出 1.2～1.4 吨。
   - 计产登记：每窑记"入柴量/出炭量/生头比例"三数——窑艺改进全靠这本账，三代人之内它就是窑匠的核心机密（实读口径：FAO 建议按入柴量与出炭量付酬，让窑匠自发改进）。

**窑型 B：地下坑窑（小型、风小的林间）**：挖坑（约 1 m 径、0.7 m 深）底部通风道，柴段竖码，覆泥同上，原理与守候流程相同——适合试验与小批量。

- 坑窑优点：保温好、封面小（省泥省工）；缺点：出炭蹲姿弯腰费劲、雨季进水——只在旱季与试验期用。
- 小坑口径（已核对）：≤1 m³ 小坑覆树叶 20 cm + 覆土 20 cm，两天内可开——这是验证"看烟—封窑—凉透—出炭"全流程的最小配置。
- 大坑口径（已核对，作规模上限参考，新手勿碰）：圭亚那 6 m×2.7 m×1.2～2.4 m 大坑装柴 26 m³（约 27～28 吨），炭化 20～30 天、冷却约 40 天、全周期 82 天，约 31 个工日出炭约 6 吨（4.5:1）。大坑省人力但气流乱、冷点多——生头与过烧两极分化（过烧端收率只有理论的约 30%）。
- 坑窑特有风险（已核对）：覆土下沉会塌出裂缝与洞——人畜踩空坠坑会被活活烫死；坑沿拍实、夜间做标记。
- 新窑次序：先用坑窑跑通"看烟—封窑—凉透—出炭"全流程两三窑，再上堆窑放大——坑窑翻车成本低。

**窑型 C：金属桶制炭（一句话，应急小量）**：铁桶（或带盖铁盒）装柴段隔氧闷烧，原理与本篇完全相同；量小到"看烟管理"不划算，按"桶口烟味转酸转淡即离火、凉透再开盖"把握——只解决制炭笔、试烧级用量；系统化的金属窑（油桶窑等）属进阶主题，本文不展开（待核验）。

**升级方向：窑式（永久性土窑）**：泥砖炭窑（窑室+炉栅+烟囱+可调风门），可控性大增，属阶段 3 后期基建。**分工**：窑体怎么砌——选址、泥砖、炉栅、拱顶、烟囱的建造与热工——见 [窑炉建造](../../02_生存域/04_shelter/05_kiln_construction.md)；本篇只讲装进这只窑之后的烧炭工艺。

- 风口与烟道调节逻辑（窑式的核心操作，与堆窑同理但阀门更好使）：
  - 烟囱烟道产生**抽力**（热烟气上升把窑内气往外拉）；抽力由烟囱高度与窑温决定——**烟囱越热抽力越稳**（实读口径：卡萨芒斯窑要求烟囱保持约 100 ℃ 才有稳定抽力，冷烟囱点不着窑）；
  - 底部进风口开度决定进气量=燃烧速度=窑温：开大→火旺→外圈过烧烧灰；关小→火弱→炭化停滞夹生；
  - 看烟的观察点从窑口移到烟囱口：烟囱口烟色=窑内最远端的进度——堆窑只能看外圈，窑式能判断到全窑；
  - 风口分布避开烟囱正下方（实读口径：通风孔每隔 3～4 m 沿底圈布设、烟囱附近不留孔）——让进气绕全窑走，不留死角。
- 窑式上限参考（已核对）：瑞典带烟囱大土窑装柴 100～250 m³、体积收率约 55%、全周期 24 天（装柴 4 天+炭化 6 天+冷却 10 天+出炭 4 天）、炭化约 550 ℃；1940 年瑞典 80% 以上的冶金炭仍出自这种窑——窑式结构的可靠性经得起冶金级考核。

## 方法与应用（应急视角）

现代对应：家中自制炭笔炭块、陶炉用炭、应急燃料（炭比柴耐储耐潮）。本文的"看烟识段"与"缺氧干馏"原理同样解释了城市火灾中"闷燃一氧化碳"的危险（与 [一氧化碳中毒防范](../../02_生存域/04_shelter/04_fire_safety.md) 互证）。炭至今仍是数亿人的主燃料（实读口径：海地 75% 的燃料是木炭）——这不是古法，是活着的工业。

- 场景示例一（制炭笔）：烧透的柳/桦细枝（在密闭铁盒中干馏）取出即炭笔——画记号、临摹范本符号都用它（见 [文字与书写](../../04_组织与文明/12_knowledge/01_writing_basics.md) 的符号训练）。实读口径：素描炭条传统用柳枝与葡萄藤烧制，与本篇工艺同源。
- 场景示例二（储炭管理）：炭存于盖顶泥封的坑/陶缸，取用即封。实读口径补充：炭出窑后在窑边摊晾 2 天"熟化"，之后棚下盖存可无限期存放、不腐不坏；但极易吸水，必须顶盖防雨、垫高离地；成堆存放高度不超过 6 m（新炭吸氧自热，堆高自燃）；抛炭限高 2 m（防摔碎）；好炭含水 5%～10%，超过 10% 即受潮或掺水增重。
  - 存量标尺：冶金季前备炭按"计划用炭量的 1.5 倍"储备（余量覆盖生头回炉与灰烬损耗）。
- 场景示例三（炭火厨房与取暖）：块炭火力稳、无烟，适合室内炭盆与灶上炖煮（灶具分工见 [烹饪、发酵与饮食文化](../../02_生存域/03_food/10_cooking_cuisine.md)，火盆作夜间低位光源与取暖见 [照明：油灯、蜡烛与火把](../../02_生存域/01_energy/12_lighting_basics.md)）；碎炭与炭粉另有去处（见延伸与关联）。
- 应急演示：野外挖小坑用饭盒干馏木屑，一饭盒木屑约得小半盒炭——理解"缺氧=成炭，进氧=成灰"的最小实验。
- 自检问答（读后自查）：①黄烟期能不能打开封面看？②封窑时先封哪口？③凉透的两条判据是什么？④底圈进风口在白烟期该开大还是收小、为什么？——答不上就重读对应小节。

## 常见错误与限制

- **封面漏气没发现**：为什么错——泥壳干裂、兽踏人踩都会产生进风缝；后果——空气持续渗入，整堆在几天里悄悄烧成灰，开窑只剩灰渣；正确做法——守窑期间巡回补泥是主要工作，每天全封面摸排两遍，见裂即糊。
- 没到熟成就封窑（封早=夹生）：为什么错——心急或误判青烟为熟成；后果——得一堆"生头"（半炭化木），火力不足、烟大；正确做法——等"烟断火短"再观察一炷香时间确认无烟回升，才封。生头的鉴别与回炉：断面棕褐见木纹、点不着或烟大火弱即生头；生头可装下一窑重烧（欠的炭化在下一窑补回来）——所以首窑纪律是"宁生勿焦"。
- 封晚了或进风没关死（烧成灰）：为什么错——熟成后炭在窑内继续氧化、自耗成灰；实读口径还有一条坑窑特有机制：气流乱的坑里冷点多，为烧透冷点拖到 500 ℃ 时，热点那头已开始烧成灰；后果——收率暴跌乃至全损；正确做法——码窑密实均匀+风口按段收小，把"全窑同时熟"做成常态，而不是靠拖时间抹平冷点。
- 热窑开盖：为什么错——高温炭遇新进氧气立即复燃；后果——前述最贵一课，一窑白烧；正确做法——凉透为准（手贴窑土不烫），宁可多等半天。复燃的机制账：新炭多孔、内表面积巨大，有余温时会吸附氧气自热升温——开窑复燃与入库堆垛自燃是同一机制（已核对），所以出窑的炭先摊开散热、晾 2 天再入库，库堆限高 6 m。
- 窑裂漏风与雨季塌窑：为什么错——封面裂缝进氧是慢性烧灰的起点；雨季泥壳泡软、覆土沉陷塌出洞，轻则漏气、重则封面塌进窑内压灭火道；后果——一窑烧废，塌陷坑还可能烫伤人畜（坑窑已核对风险）；正确做法——封面混碎草抗裂、雨前盖草棚、塌陷段挖开重码（不能只糊表面——空腔里全是未烧透的料）。
- 无防火带：为什么错——窑口自燃的火星与火焰可随风跳跃引燃枯枝落叶；后果——窑气自燃引燃周边林地的风险真实存在；正确做法——窑周 3 m 清出裸露土带，黄烟自燃期专人盯火。
- 一氧化碳：为什么错——窑气含大量 CO（无色无味；实读口径窑气按体积约 23% 是 CO），密闭环境积聚即中毒；后果——头晕恶心是前兆，昏迷即致命（历史上守窑人中毒是常见事故）；正确做法——守窑在上风向、睡远离窑口，两人轮班互相观察（脸色发红即撤离）。机制账：窑内正是缺氧环境，碳在缺氧下燃烧/分解的主产物就是 CO——窑气本身就是"不完全燃烧的展览品"，吸得多就是中毒剂量；CO 与本篇原理是一体两面，缺氧既是成炭的条件也是毒气的来源。
- 林业透支：为什么错——烧炭按得炭率 4:1 消耗林木，只见炭不见林会数年内砍光柴源；后果——燃料自我枯竭，整个窑业停摆；正确做法——按"取一补三"（用一亩林，种三亩）的节奏规划（待核验），伐区轮换；已核对的永续方案是矮林轮伐——贴地砍、留桩发条、数年一轮回（中欧烧炭业以此维持数百年）。
- 只烧软木图快：为什么错——软木（松杉）出炭率低且炭软、火弱，还带松脂烟；后果——冶炼用炭不给力，白费工；正确做法——硬木优先（栎、桦、槐），松柴只做引火与取暖。例外（已核对）：黑火药与素描炭条反而偏爱柳、云杉、葡萄藤等软木炭——软质炭易磨细、燃烧快；按用途选炭质，别一刀切。
- 柴段太长太粗：为什么错——1 m 以上整木中心难烧透、出大块生头；后果——分拣工作量大、好炭率低；正确做法——劈到碗口粗以下（实读口径：劈掉 20 cm 以上厚料）、段长约小臂，粗细搭配码（粗的贴火道）。
- 贪大求快，新手直接上大窑：为什么错——窑越大气流越难均匀（实读口径：大坑冷点多、生头与过烧两极分化，过烧端收率只有理论的约 30%）；后果——十几吨柴一窑翻车，柴与工都赔进去；正确做法——按"≤1 m³ 小坑两三窑→1.5 m 堆→4 m 堆"的次序放大，每级至少跑通一窑再进下一级。
- 限制：土窑得炭率与匀度远低于现代窑；炭化度的凭烟判断需要几窑练习，首窑按"宁生勿焦"保守操作（生头可重烧，过烧全损）；凭烟判段（干燥/分解/炭化各半天量级）是小堆估算，大窑按天计（见已核对周期表）；封窑、判烟的"手感"部分无法用文字完全传递，以计产账本逐窑校正。

## 延伸与关联

- 先决依赖：[摩擦取火与火种管理](../../02_生存域/01_energy/01_fire_making.md)、[石器打制与原始工具](../07_tools/01_stone_tools.md) 与 [原始木工](../07_tools/06_woodworking_primitive.md)（伐柴制器）。
- 后续应用：高火度陶烧与釉（[陶器制作](06_pottery.md) 升级线）、[石灰与砂浆](08_lime_mortar.md)、[铜的冶炼](12_metallurgy_copper.md)、[铁的冶炼](13_metallurgy_iron.md)、取暖燃料的贸易化（见 [交换与货币](../../04_组织与文明/10_cooperation/08_trade_money.md)）。
- 原理：干馏与缺氧燃烧的化学见 [化学基础](../../01_根基层/11_science/13_chemistry_basics.md)；燃料热值对比见 [常见发电方式](../../02_生存域/01_energy/03_generation_methods.md) 的燃料表（应急视角）。
- 副产物提醒：窑气冷凝可得木醋液（驱虫、除臭的土农药，属进阶主题——实读口径每吨晾干硬木约得醋酸 50 kg、甲醇 16 kg、焦油 240 kg；木焦油可做木材防腐、船缝填料、兽用防腐剂，等化工能力起来后这是原料库）；炭粉是黑火药史与墨（见 [墨与笔](../../04_组织与文明/12_knowledge/03_ink_and_pen.md)）的原料——烧炭不是单产物工种。
- 冶金史地位：炭在炼铁里不但是燃料还是渗碳剂（铁吸碳成钢），炼铁用炭至少可溯公元前 2000 年；焦炭取代木炭是 19 世纪的事——一部冶金史就是一部森林代价史，铜冶的森林账与冶炼分工见 [铜的冶炼](12_metallurgy_copper.md)。
- 炭质与铁匠分工：硬炭（栎、桦）密度大火力久，供锻打与冶炼；软炭（柳、松）火短易磨细，供引火、素描与火药——炭质与炉况的匹配账在 [铁的冶炼](13_metallurgy_iron.md)。
- 柴火与林业管理：伐什么柴、怎么轮伐、晾晒与堆存，见 [生物质燃料与柴火管理](../../02_生存域/01_energy/13_biomass_fuel.md)——本篇的"取一补三"与那篇的柴火账是同一本账的两页。
- 木材知识：树种密度与炭质、含水率与晾干、劈裂方向，见 [木材](01_wood.md)。
- 炭火厨房：块炭无烟火力稳，适合炖煮与室内炭盆——灶与炉的分工见 [烹饪、发酵与饮食文化](../../02_生存域/03_food/10_cooking_cuisine.md)。
- 炭火与照明取暖：炭盆是夜间低位光源与冬季取暖的过渡方案；灯油、蜡烛、火把的谱系见 [照明：油灯、蜡烛与火把](../../02_生存域/01_energy/12_lighting_basics.md)。
- 分工建议：烧炭属于"守夜型+判断型"工种，适合与陶窑、石灰窑就近共址——一个守窑班可兼看两窑的烟（见 [分工专业化](../../04_组织与文明/10_cooperation/README.md)）。

## 来源与待核验项

### 已核对（本轮实读，读取日期 2026-09-20）

以下说法来自本轮实读来源，可作为已核对口径引用：

- https://en.wikipedia.org/wiki/Charcoal —— 木炭定义（隔氧强热脱去水与挥发物后的轻质黑色碳残留）；重量收率平均约 25%、体积约 60%，小规模约 50%（体积），干馏釜式更高；英国锥形堆烧（clamp）约 5 天一窑；J. Percy 温度口径（220 ℃ 变棕、280 ℃ 深棕黑、310 ℃ 可研粉；300 ℃ 炭 380 ℃ 即燃，高温炭约 700 ℃ 才燃）；炭燃烧可超 1100 ℃、强制鼓风炭块约 1260 ℃；炭化完成的判据是烟止；炼铁用炭至少可溯前 2000 年（Kaman-Kalehöyük 遗址层）；16 世纪英格兰限制炼铁耗柴立法（条目内自注引证待补，按待核验处理）；19 世纪焦炭取代木炭；无烟原理=近纯碳；日本备长炭（梅笠栎）质硬、敲有金属声、去醋液后燃烧几乎无烟无味；黑火药炭近 C7H4O、偏爱柳/云杉/葡萄藤等软木；素描炭条用柳枝与藤；芬兰松柴烧炭曾是制焦油的副产品；中欧木炭业为森林退化主因之一、英格兰以矮林轮伐供炭；海地 75% 燃料为木炭。
- https://en.wikipedia.org/wiki/Pyrolysis —— 慢速低温热解（250～450 ℃）产物构成：生物炭约 35%、生物油约 30%、气体约 35%；纤维素约 350 ℃、半纤维素 210～310 ℃、木质素约 350 ℃ 起分解；200～300 ℃ 区间若隔绝氧气失败，炭残渣可能自燃；热解产生剧毒 CO、遇氧有爆炸风险。
- https://en.wikipedia.org/wiki/Charcoal_burner —— 烧炭为最古老手艺之一；锥形堆烧结构（绕立柱码堆、柴屑点火道、草苔土气密封面、内点后 300～350 ℃ 起炭化）一窑 6～8 天、大窑数周；守窑人扎孔控风，防熄火也防窜火；浓灰烟=生料、细蓝烟=炭化良好；中世纪烧炭人受社会排斥、职业被视为不体面，德语"Köhlerglauben"（烧炭人的信仰）引申为盲信；烧炭人住窑边小窝棚（Köten）；哈茨山区用 Hillebille 榉木板作报警器；2014 年烧炭与焦油蒸馏列入德国非物质文化遗产名录。
- https://en.wikipedia.org/wiki/Wood_gas —— 木煤气=生物质热解/气化所得的可燃气体（成分与热值数值以 FAO 口径为准）。
- https://www.fao.org/4/x5328e/x5328e05.htm （FAO 林业论文 41 第 4 章）—— 收率-温度表（300 ℃/42%、500 ℃/33%、700 ℃/30%）；晾干柴仍含 12%～18% 水、新伐柴含水达干重 40%～100%；低温炭组成（灰 3%～5%、焦油约 30%、固定碳 65%～70%）；280 ℃ 以上转为放热自发分解；不加外热自限约 400 ℃；最优终点 450～500 ℃、商品炭固定碳约 75%；劈掉 20 cm 以上厚料；坑窑冷点产生生头、气流差时冲 500 ℃ 会把部分炭烧成灰；窑气富 CO 有毒、焦油与醋液污染水体毒鱼。
- https://www.fao.org/4/x5328e/x5328e06.htm （第 5 章）—— ≤1 m³ 小坑（叶 20 cm+土 20 cm）两天内开窑；30 m³ 大坑装柴 26 m³、炭化 20～30 天、冷却约 40 天；圭亚那实测（6 m×2.7 m×1.2～2.4 m 坑、装柴 27～28 t、4.5:1、出炭约 6 t、全周期 82 天、约 31 工日）；坑法省本（锹+斧+火柴）但费柴（漏风烧灰、生头两极）、过烧端收率仅约理论 30%；覆土沉陷塌洞、人畜坠坑致命。
- https://www.fao.org/4/x5328e/x5328e07.htm （第 6 章）—— 村级土堆窑口径（底径约 4 m、高 1～1.5 m；底圈 6～10 个进风口；顶烟道口约 20 cm；封面草叶+土 10～20 cm、点火前晾 1 天；场地约 6 m 直径整平、底铺约 10 cm 粗放射栅木）；烟色序列浓白→淡蓝→近无色；小堆冷却 2～3 天、备水约 100 L；产率 1:4 为好手艺、1:6 更常见；卡萨芒斯窑（活炭点中心后 15～20 分钟起火；烟囱保持约 100 ℃ 保抽力；270 ℃ 起放热、可达 500～700 ℃；每层积方柴出约 120 kg 炭；每 100 层积方凝液约 21 t、其中焦油约 2 t；通风孔每 3～4 m 布设、烟囱附近不留孔）；瑞典带烟囱大土窑（100～250 m³、体积收率约 55%、24 天周期=装 4+烧 6+冷 10+出 4、约 550 ℃、针叶炭堆密度 130～160 kg/m³、1940 年瑞典 80% 以上冶金炭出自此窑）。
- https://www.fao.org/4/x5328e/x5328e0a.htm （第 9 章）—— 炭极易吸水、运输需苫盖；出窑晾 2 天熟化后可无限期棚存、不劣变；堆密度 250～300 kg/m³；垛高不超 6 m 防自燃、抛洒限高 2 m；好炭含水 5%～10%、超 10% 即受潮或掺水；理想组成固定碳约 75%/挥发约 20%/灰约 5%；炭热值约为干柴 2 倍；软烧炭发烟且对金属纸纤维有腐蚀性、硬烧炭脆；装卸产生碎末。
- https://www.fao.org/4/x5328e/x5328e0d.htm （第 12 章）—— 木煤气体积组成（甲烷 17%、CO 23%、氢 2%、CO2 38%、氧 2%、氮 18%）、热值约 10.8 MJ/m³（约天然气的 1/3）；每吨晾干阔叶硬木产率：醋酸 50 kg、甲醇 16 kg、丙酮类 8 kg、可溶焦油 190 kg、不溶焦油约 40～50 kg（小规模实际可收焦油 25～35 kg/吨）；分解约 270 ℃ 起放热、约 450 ℃ 副产逸出完毕；木头在 100～110 ℃ 停留至水干；600 ℃ 以上焦油才除净；木焦油用途（木材防腐、兽用防腐、船缝）；木醋液为酸性腐蚀性废液、静置分层（上层焦油、下层水液）。

### 待核验项

原文遗留未核：

- 一次冶炼铜的用炭约为矿石重量 2～3 倍；明火柴堆 600～700 ℃ 上限。
- "烧炭比烧柴省搬运量 4 倍"的算术口径。
- 干柴"敲击声脆"判断与晾干周期（夏一周/冬春半月）。
- "取一补三"林业节奏的适用性。
- 窑口风声变"脆"的熟成信号；封面鼓包空腔爆裂。
- 生头回炉的实际收率。
- 封面 10 cm、顶烟道口 20 cm 等 4 m 级堆窑参数在 1.5 m 小堆上按比例缩放的适配性。
- "一窑出炭够小炉开一两炉"的量级；夜间轮班"每班两小时"的排班依据。

本轮新增未核：

- 金属桶制炭的具体操作（油桶窑仅见 FAO 第 8 章目录名，正文未实读）。
- 烧炭人行会组织形式（实读到社会污名与窝棚生活，未读到行会建制）。
- "计产三数"账本的具体表格形式。

本轮修正的原文口径（不删除内容，注明理由）：

- ①各段时长"全程 1～3 天（2 m 堆径）"——与实读口径（传统堆烧 6～8 天、大窑数周、仅 ≤1 m³ 小坑 2 天内可开）冲突，改为"新手小堆 2～4 天量级、传统规模 6～8 天起"的分级表述，原稿分段估算保留为小堆下限参考。
- ②"炭几乎不吸潮"——与实读口径"炭极易吸水、需苫盖防雨、受潮难燃"冲突，改为"不回软不腐烂、但极易吸湿，可久储的前提是棚下盖存防雨"。
- ③"留下 mostly 碳""清出 bare 土带"两处中英夹杂改为中文（文字勘误，无事实变化）。

File: 03_生产与技术/09_materials/12_metallurgy_copper.md
# 铜的冶炼与铸造

层级：基础
视角：从零重建
阶段：3
状态：待核验（深化重写 2026-09-18）
更新时间：2026-09-18

## 解决什么问题

石器切得动木头切不动骨头效率时代的上限。铜的熔点只有约 1085 ℃（精确值 1084.62 ℃，已核对，远低于铁的 1538 ℃），是人类第一种可大规模冶炼的金属——铜器让斧凿钻锯成套出现、让 [脚踏车床](../07_tools/README.md) 的刀具成为可能。本文讲：找铜、炼铜、铸铜的完整路线与它"为什么偏偏是第一个"。

- 术语先说清：**矿石**=含金属的岩石；**熔点**=金属化成液体的温度；**还原**=把金属从化合物里"抢"出来的反应；**铸造**=把液态金属倒进模子成形；**锻打**=锤打成形与强化。
- 成功标尺（第一件产品）：铸出一枚铜凿或铜斧——能削出连续木屑、连用半天不卷刃即算跨入金属时代。
- 一句话记住流程：绿矿进炉、亮橙见底、一次浇满、冷打硬刃——十六个字对应三段全流程。
- 周期量级：从发现孔雀石到第一炉出铜，参照实验考古记录为数周到数月量级（取决于矿、炭、鼓风三要素的到位速度）——不是"点一把火就有铜"。
- 文明史锚点（已核对）：人类用的最早的金属其实是天然金与陨铁（都是捡来的现成金属，不用从矿石里炼）——铜是第一个被**冶炼**（约公元前 5000 年）、第一个被**铸入模具**（约公元前 4000 年）、第一个被**有意识合金化**成青铜（约公元前 3500 年）的金属。"第一个冶炼金属"这个头衔，才是铜在重建序列里占支柱位置的根由。
  - 年代链（已核对）：敲打天然铜（中东约前 9000 年；伊拉克北部出土约前 8700 年铜坠）→ 巴尔干出现最早的热加工与冶炼（前 6200～前 5000 年）→ 塞尔维亚 Belovode/Pločnik 遗址存最早冶炼证据（前 5500～前 5000 年）→ 铸模成形（约前 4000 年）→ 锡青铜（约前 3500 年）→ 中国进入青铜时代（夏商时期，约公元前 2 千纪）。"铜石并用时代"（Chalcolithic，直译"铜-石头"）指的就是铜器与石器并用的这段过渡期。

## 核心知识与原理

**金属冶炼的共同原理（零基础版）**：矿石是"金属和其他元素结合成的化合物"（主要是氧化物/硫化物）。冶炼 = 高温下用碳（木炭）把金属"抢"出来：碳夺取氧，金属单质析出熔化成液态（还原反应，见 [化学基础](../../01_根基层/11_science/13_chemistry_basics.md)）。**有炭、有矿、有足够炉温，三样齐就能冶金。**

- 类比理解：碳是"抢氧的强盗"，高温让它更凶——炉温越高，碳抢氧越彻底；抢不干净，氧还连在铜上，炼出来的仍是渣。
- **CO 的角色链（零基础版，已核对）**：抢氧的活其实是"一氧化碳（CO）"干的，木炭身兼两职——既当燃料又当还原剂。链条三步：
  - ① 炭与鼓入的氧燃烧生成二氧化碳（CO₂）——这一步放热，是炉子的热源。
  - ② CO₂ 撞上炉内炽热的炭粒，被炭"抢走一半氧"变成 CO——这一步吸热，炉温越高它越活跃。
  - ③ CO 钻进矿石孔隙，把氧原子一个个夺走（CO+氧→CO₂），金属被还原出来。
  - 风量大小的分寸是在两难里找：风太猛，CO 还没碰到矿石就在炉内被烧成 CO₂（还原剂浪费）；风太弱，炉温上不去、CO 也生成得少。这条反应链的通用讲解见 [燃烧与氧化](../../01_根基层/11_science/15_oxidation_combustion.md)。
- 炉衬小知识：炉壁内侧糊厚层耐火泥（黏土掺熟料/炭粉）——铜水温度在"普通土"上挂不住，炉衬烧流=整炉报废。（**熟料**=预先烧过的黏土颗粒，热胀冷缩已"定型"，掺进新泥里防止炉衬开裂剥落。）
- 炉温三要素（可自查）：炭好不好（木炭窑产物）、风吹不打折（鼓风）、炉壁不失热（炉衬厚、炉小热量集中）——缺一，炉温就卡在一千度以下。
- 火色速查（记三级）：橙红≈900 ℃（烧陶够、炼铜不够）、亮橙≈1100 ℃（还原铜矿到位）、黄白≈1300 ℃（青铜浇铸舒适区）——看火色就是穷人的温度计。（火色对应绝对温度的标定属经验约定，待核验；三级顺序与用法长期稳定。）

**绿石头为什么能变成铜（孔雀石化学，零基础版）**：孔雀石是**碱式碳酸铜**——含铜、碳、氧、氢四种元素的化合物（化学式 Cu₂CO₃(OH)₂），本质是铜在地表"生锈长进石头里"的形态。算术账：按化学式计算，纯孔雀石约 57% 的质量是铜（推算）。"绿石变铜"是两步接力：受热先分解——绿色变黑（铜还在，只是转成了黑色的氧化铜，同时放出二氧化碳和水汽）；随后碳/CO 再把氧化铜里的氧抢走，析出铜单质、熔成亮珠。两个推论：① 炉料要碾成豆粒——颗粒越小，CO 钻进去的通道越短，还原越彻底；② 炉里矿粒"绿转黑"是正常中转现象，不是烧坏了。

**氧化矿与硫化矿：一步与两步的差距（为什么早期文明先吃氧化矿）**：

- "氧化矿易还原"解释（原文结论，保持）：氧化铜矿（铜与氧结合）是"半成品"——碳直接把氧抢走就行；硫化矿（铜与硫结合）多一步"去硫"，原始炉具做不到，这就是选矿的关键。
- 深一层的通用规律（已核对）：硫化矿要**焙烧**（在空气中预先灼烧，让硫以二氧化硫气体跑掉、硫化物转成氧化物）之后才"更容易被还原"——这是现代冶金也沿用的两步流程。两步走的代价是双倍的燃料、双倍的场地与一道毒烟工序，所以早期文明几乎总是先吃露头的氧化矿（孔雀石、蓝铜矿），把硫化矿留给炉子进化之后的世代。
- **冰铜**（中间产物名词）：硫化矿不焙烧直接炼，常得到"冰铜"——铜铁硫化物的熔融混合物，既不是渣也不是铜，需再加工才有铜。原文"整炉出冰铜渣"指的就是这个失败产物。
- 原文"铜是第一种从硫化矿冶炼的金属（约前 5000 年）"与"先吃氧化矿"并不矛盾：前者说的是冶金史长河的最终能力，后者说的是起步路线——同一地区几乎总是氧化矿先被炼，硫化矿随后。

**渣与铜怎么分开（比重与流动性）**：熔炼成功的标志是炉里出现两种互不相溶的液体。铜水密度约 8.9 g/cm³（教科书值），硅酸盐质炉渣约 2.6～3.8 g/cm³（随渣成分变化，待核验）——铜重渣轻，铜沉底、渣浮面，这是"扒渣"可行的物理根因。渣的第二个作用是"收容杂质"：脉石（矿石里的废岩石）本身熔点高得化不开，要靠炉内生成的氧化物/助熔成分把废石"溶进"低熔点的玻璃质渣里流动起来（现代用石灰石做**助熔剂**=帮杂质熔成渣的添加料，已核对；原始流程主要靠矿石自带的铁质与过量木炭灰分起同样作用，待核验）。渣要稀、铜要沉：渣太稠就裹住铜珠一起流走——那是最大的隐性铜损。

**炉温从哪来（为什么铜窑能到 1085 ℃，已核对）**：篝火比炼铜所需温度差约 200 ℃——篝火敞口散热，炭把氧烧成 CO₂ 就完了；窑炉+鼓风改写三件事：炭在缺氧区生成 CO、热气被迫穿过料柱、厚炉衬把热闷在膛里。可引用的量级：木炭裸烧即可超过 1100 ℃，配强制鼓风可达约 1260 ℃——所以"木炭+鼓风+厚衬"的铜窑到 1085 ℃ 有余量，但每处漏风、每批湿炭都在吃掉这点余量。这也解释了"冶炼炉温的成败在风，不在柴"：换再好的柴，敞口烧还是篝火温度。

**坩埚材料学（为什么普通陶坩埚会破）**：考古已核对——最早坩埚（黏土制）见于东欧与伊朗（前 6～前 5 千纪）；约旦费南（Faynan）出土铜石并用时代的宽浅黏土坩埚，从顶上用吹管加热；青铜时代晚期起出现更薄壁、更耐火的专用坩埚，现代熔铜用"黏土+石墨"坩埚。普通陶坩埚失败三个原因：
  - ① 普通陶器的烧成温度低于铜水温度，铜水一入炉坯体自身软化挂流；
  - ② 黏土高温下会与内容物反应生成易熔"共晶"（=两种东西混在一起熔点反而更低的组合），坩埚被铜"吃"出洞（已核对：坩埚选材必须避开与内容物形成易熔组合）；
  - ③ 厚壁陶内外温差大，急热急冷开裂。
对策即原文做法的原理版：黏土掺熟料（抗裂）、掺炭粉/石墨粉（不与铜反应、耐热）、壁加厚、使用前空烧预烧一次（把残余水分与内应力提前放掉）。

**鼓风方式的效率差（三档，已核对的锚点）**：口吹吹管（一人一管、俯身直吹——铜石并用时代费南坩埚就是从顶上吹管加热的实况）→ 皮囊/皮橐（两人轮换压放，风量与连续性大增，足以撑起小型竖炉）→ 双动风箱（推拉都出风，风流不断）。规律：决定炉温的是"持续压入的风量"，不是瞬间的猛——断风十分钟炉温即崩（原文结论）。考古旁证（已核对）：火贴裂石法在地下巷道必须配大型水力风箱驱散毒气才敢用——风在古代采矿冶炼里的分量，古人用命验证过。

**两本定量账**：

- 矿石账（出 1 公斤铜要多少矿）：纯孔雀石含铜约 57%（按化学式推算）——理论下限约 1.75 kg 纯孔雀石出 1 kg 铜；手拣矿不可能纯，按 3～6 成是废石、再计还原回收损失，现实量级约 5～15 kg 手拣矿出 1 kg 铜（品位与回收率假设为推算，待核验）。这就是"矿源是聚落最重固定资产"的数学根据：一件 1 kg 的铜斧背后是十公斤级的矿石搬运与几倍于此的木炭。
- 木炭账（冶炼的森林代价）：木材干馏出炭，按重量平均约 4 kg 木柴出 1 kg 木炭（收率约 25%，已核对）；冶炼用炭是木炭"最重要的历史用途"（已核对）。
  - 规模旁证（已核对）：约旦费南的青铜时代冶炼规模"在地中海东南侧仅次于塞浦路斯"，且公元前 10 世纪渣中残铜量明显下降（工艺在变高效）；以色列蒂姆纳河谷至 1990 年已发现约 1 万处古矿坑与冶炼营地。
  - 森林代价的历史回声（已核对）：中欧木炭业被列为森林退化的主要推手之一；16 世纪英格兰曾立法限制炼铁耗柴（该条在维基条目内自注需补充引证，按待核验处理）。
  - "炼 1 吨铜耗多少吨炭"的复原数字本轮未实读到可靠来源（待核验），方向确定：冶坊选址必须矿近、柴近、水近，三缺一就撑不起来——这也是青铜时代聚落围绕矿区形成专业分工的地理根源。

**为什么铜是第一站**：熔点低（炭火窑炉可达，见上）、氧化铜矿易还原、铜液流动好铸型、冷加工也够用。缺点：软（纯铜硬度低——莫氏硬度仅 3.0，已核对，做刃要锻打加工硬化）、矿源少——所以历史上青铜（铜+锡，或含砷）才是主角。

**认铜矿**：孔雀石（翠绿色带环带纹路，氧化铜矿，最易识别易还原）、蓝铜矿（深蓝色块，与孔雀石同源的碳酸铜矿物，共生出现，已核对名称与共生关系）、黄铜矿（黄铜色块状，硫化矿，冶炼难，起步阶段不碰）、赤铜矿（红色氧化铜矿，少见）、硅孔雀石（绿色含水硅酸铜，蒂姆纳矿区主矿之一，已核对名称）。找矿线索：岩石露头的绿/蓝色"染色带"、铜锈色的溪流卵石、古地名（很多"铜厂""绿山"类地名压着古矿，文明重建场景不适用但原理是"露头找色"）。

- 拣矿验色动作：湿布擦岩面看本色（表面浮色会骗人）、对光看断口新鲜面——断口带绿=含铜，全灰白=不含。
- 沿矿脉追：找到一块含矿卵石后，逆溪流向上游逐段排查——矿粒是被水冲下来的，越往上游越接近矿源。露天追矿脉优先序：先扫断崖根塌落堆（风化剥落汇集处），再顺"绿锈染带"找裂隙带——全程地表作业。
- 采矿安全：独人不下坑——地表拣块与浅凿即可满足起步需求，竖坑采矿属后期工程（缺氧与塌方风险，见 [化学品安全](../../01_根基层/11_science/13_chemistry_basics.md) 的 CO 常识）。
- 矿点登记：找到的露头在图/木牌上标记位置与品位（浓绿/浅绿两级）——矿源是聚落最重的固定资产，登记与传承制度先行（见 [记录与保存](../../04_组织与文明/12_knowledge/README.md)）。

**锡与合金**：锡矿（锡石，棕色重砂，产于河砂冲积层）比铜矿更稀少；铜加锡约 5%～15% 成青铜，硬度与铸性大幅提升（已核对的参考值：经典铸造青铜约含锡 10%，现代典型配方约 88% 铜+12% 锡，约 6% 锡的"软青铜"供锻打成板材——原文区间与之相容）。没有锡的区域用砷铜矿（共生自然形成砷青铜）——但有毒性风险，工艺史事实，非操作建议。

- 锡石怎么认（淘砂法）：河砂淘盘摇洗去轻砂，余下重砂里挑亮棕/黑褐色、致密的小颗粒——比一般砂"沉手"，刻划玻璃有痕（硬度高）。
- 淘盘制作：浅凹木盘/大贝壳/粗陶碗皆可——摇洗手法"旋、晃、撇"三拍，重矿沉底成纹即练成（与淘金同法同源）。
- 合金的量法（无秤时代）：铜块与锡块按"十比一"块数/重量目测配比起步——目标值已由文献佐证（约 10% 锡即经典铸造青铜，已核对），目测配比法本身仍待核验；铸出试件看硬度调整——青铜配方本身就是反复试出来的。
- 青铜的优势账（"硬度与熔点双降"，已核对）：加锡一成，熔点从铜的 1085 ℃ 降到约 950 ℃（炉温余量直接多出一档），硬度显著上升（青铜维氏硬度 60～258，对照熟铁 30～80；纯铜莫氏仅 3.0——不同硬度制不能直接换算，但趋势明确）；铸液更"跑模"（流动性好）。同样的炭，铸出更好的器——这是青铜划算的根本。

**砷铜：天然的早期合金（职业病史实）**：砷混入铜的途径多是无意的——共生矿里砷随铜一起还原进来（考古以含砷超过 1% 计为"砷青铜"，已核对）。性能账（已核对）：含砷 0.5%～2% 即可让硬度与抗拉强度提升约 10%～30%，且可锻范围宽、兼具除氧作用。毒性账（已核对）：砷在 615 ℃ 就汽化，烟熏攻击神经系统、眼、肺与皮肤，慢性中毒造成四肢末端无力（周围神经病变）；史实锚点：约前 3200 年的冰人奥兹发内检出高铜高砷、随葬 99.7% 纯铜斧，被认为可能参与冶炼。更危险的路径（已核对）：焙烧含砷硫化矿（毒烟最烈）；较可控的路径（已核对）：氧化矿与含砷矿同炉共炼，毒烟少得多。锡青铜最终取代砷青铜的主因（已核对）：锡无毒、可以精确称量配比、铸态即够硬不必再锻——砷含量靠"矿的运气"无法控制。

**铅黄铜一句话（已核对的名称事实）**：黄铜=铜+锌（希腊人已识、罗马时代量大用）；中国商周青铜另含 2%～3% 铅（已核对，加铅改善流动与省铜之说属通识推断，待核验）。应急场景验铜时"色偏黄=黄铜、硬而脆不宜锻刃"即指铜锌合金。

**纯铜软与加工硬化**：纯铜晶体里原子层容易滑移——所以软而延展；冷锻迫使原子层错乱堆积（位错与晶界阻碍滑移，已核对机理），硬度上升；退火（加热后缓冷）让原子重新"排好队"，恢复软态。**锻打-退火循环**就是把这两态当旋钮用的操作：铸形靠铸造，刃口硬度靠冷打，打不动了就退火软化再打。

## 从零实现路径（孔雀石 → 铜锭 → 铸件，三段）

**段 1：备料**

1. 采矿：露头拣块、凿取富集带；矿石砸碎拣选（绿越浓含铜越高），碾成豆粒级。
   - 工具：石锤+石砧（大石块平面上砸，工具谱系见 [手工具总览](../07_tools/02_hand_tools.md)）；碾料用凹面石盘+石碾轮；拣选标准（可复制）：同批料里只留"绿得最深、掂着压手"的，绿浅发白的回填弃用。
      - 用量感：第一炉备矿 5～10 kg（豆粒级）——练手炉就这个量级，贪多必炸炉（复原量级，待核验）。
   - 富集带在哪：岩壁"绿锈"最浓的裂隙带、断崖根部的塌落堆（矿脉风化剥落汇集处）——采矿先扫塌落堆再动岩壁（捡料成本远低于凿岩）。
   - 火烤水激裂石法（火贴法，史实已核对）：岩太硬凿不动时，在岩壁下架柴猛烧——岩体各部分受热膨胀不均（温度应力）自行开裂；随后泼水促冷。两点史实修正认知：实验考古提示水的主要作用是"快速降温好继续干活"，裂岩主力是温度应力本身；此法耗柴极大，只宜在"岩硬、柴多"处用。安全边界（史籍明文，已核对）：只许露天用——烟与恶浊蒸气会在地下巷道积聚，古籍（Agricola）要求点火期间人员撤离、散烟后才可进入。落地次序：塌落堆优先→浅表富集带火贴剥落→不开竖坑。
2. 选矿（手拣富集）：砸碎→拣选→碾豆粒→复拣，四道把品位提到"浓绿压手"。手拣的价值：矿石账决定了每公斤铜背后十公斤级的矿——拣选多花一倍工，炉时就省一半炭，这是全流程里回报率最高的一道手工。
3. 焙烧（仅硫化矿需要；氧化矿跳过此步直接进熔炼）：硫化矿在通风处薄摊成堆/浅坑缓烧，让硫以二氧化硫跑掉、部分砷随烟逸出，烧到矿色转浅、凑近无浓烈硫味为止。**毒烟安全距离**：焙烧烟含二氧化硫与砷化物（已核对：冶炼烟气排出砷等有毒金属是现代炼厂也需治理的排放），必须在营地下风向数十米外、远离水源与居室处进行，人立于上风向、不俯身看烟、风转向即撤；绝不可在坑道、帐篷、无风的洼地内焙烧。焙烧后矿转入"类氧化矿"状态再入熔炼炉（两步走难度陡增——这正是起步阶段"只收绿/蓝色矿"的深层原因）。
4. 造坩埚与模具：耐热黏土掺熟料粗陶（见 [陶器制作](06_pottery.md) 增强路线），坩埚小（拳头级）壁厚；模具：石范（软石刻挖型腔——耐用但只能铸简单件）、陶范（泥塑阴干烧结，可铸复杂件，分两半合范+浇口+排气孔）。
   - 坩埚检查：烧透后对光无透缝、敲击声脆；内壁抹一层黏土浆再烘（防铜水粘连挂渣）。
   - 陶范制作分解：先塑目标器物的蜡/泥原型→分片覆泥取阴模→合模烘干（浅火烘透）→刻浇口（铜水入口）与排气孔（指尖粗细，藏在型腔最高点）。
   - **范的透气与排气为什么决定成败（原理加深）**：铜水入范的一瞬，型腔里的空气要"有路可逃"——没有排气孔，空气被压缩反顶，铸件缺角缺棱；范体本身要微透气（掺炭屑/草屑的泥范烧后留细孔），让渗进砂泥缝隙的气体持续泄出。范内任何潮气遇铜水瞬间汽化（体积膨胀千倍级），轻则气孔重则爆溅——所以"烘透"是范的头号质检项。
   - 浇口与冒口设计（零基础）：**浇口**=铜水的入口漏斗，宜做成上宽下收的碗口，位置选在铸件最厚处附近，让铜水"从厚到薄"充满型腔；**冒口**=多设的一个"废料池"，留在铸件最厚的部位上方——金属凝固时体积收缩，收缩亏空由冒口里的余铜回流补足，缩孔被引到冒口里随浇口一起切掉。**收缩留量**：做原型（模子）时要比目标件做得大一圈，抵消凝固收缩（青铜凝固前还会微涨一下、把细纹填满，冷却时再缩——已核对）；具体留量比例无实读数值（待核验），实操用"试铸-量尺寸-修模"闭环自校。
   - 首铸选件：铸实心小件（凿、锥、锛坯）——实心件不挑铜水流动性、无薄壁断裂风险；带孔/薄壁器（刀、镜）留到第 5 炉以后。
5. 炉与风：竖炉（陶窑强化版，见 [窑炉建造与热工基础](../../02_生存域/04_shelter/05_kiln_construction.md)）+ **鼓风**——人力皮橐（皮革+木板制双动风箱的原始版，皮件见 [鞣制皮革](05_tanning_basics.md)）或陶管多口插吹管。**冶炼炉温的成败在风，不在柴**（这是炉与窑的分水岭）。
   - 皮橐做法要点：整张皮缝筒、开口装木阀板（推拉单向进气）、出风口接陶管入炉——两人轮换压放，节奏每分钟 40～60 次（匀速重于猛力；该节奏数字为经验参数，待核验）。
   - 冷态演练：正式冶炼前空炉鼓风练半天——练"换手不断风"的接续节奏，断风十分钟炉温即崩。
   - 吹管备胎：皮橐坏了没得换就全炉报废——备几根竹/陶吹管（一人一根轮吹，吹管口离铜液远置），炉口同时插双管补风。

**段 2：还原熔炼**

1. 炉内层码：炭、矿料交替（矿炭比约 1:2～1:3，待核验），点火强鼓风。
   - 装炉次序：底炭→矿→炭→矿……顶层封炭；矿层撒匀薄摊（一指厚），堆堆不化。
   - 首炉炭源检查：入炉炭敲击声脆、断面乌黑发亮为合格——生头混入即拖垮炉温（炭的质量是冶炼的隐形地基，见 [木炭窑与烧炭](07_charcoal_kiln.md)；木炭含硫低、烧温高于 1100 ℃，是冶金燃料的正解——已核对）。
2. 三档熔炼炉的构造与风口高度（从易到难，按矿量与目标选档）：
   - 坩埚炉（最小档）：坩埚架/埋在炭火中，风对准坩埚底吹——只管"熔化+浇铸"，处理已还原的铜料（废铜、铜锭重熔、配锡合金），不直接炼矿。考古对应：费南宽浅坩埚顶吹形制（已核对）。
   - 坑炉（中档）：挖半米级地坑，风管自坑沿斜插近坑底，矿炭分层装填，铜珠渗入坑底垫窝——规模介于两者之间，建造成本最低。
   - 竖炉（大档）：立式炉膛、顶装料、底出铜，矿炭柱在炉膛内自上而下走完"预热-分解-还原-熔化"全程——热利用率与连续性最好，是"绿矿进炉"的主力。风口原则：风口沿炉壁低处、炉底集铜窝上方斜向下插，让风穿过燃烧炭层而不是直吹铜液面（直吹=铜水氧化吹冷两伤）；风口具体高度比例无实读复原数值（待核验），用"铜亮渣稀"的火色信号自校。
3. 看火色过 1100 ℃ 级（亮橙，见 [窑炉](../../02_生存域/04_shelter/05_kiln_construction.md) 火色表），持续 1 小时量级——炉底铜水汇成珠滴，渗入炉底凹窝。
   - 观察口动作：炉壁预留拇指观察孔，取砖闪看（一秒内盖回）——看火色别直视过久伤眼。
   - 判断进度分工：一人盯观察孔报火色（"亮橙了/白亮了"），一人盯烟色（青烟转稀=反应近尾）——双通道判断比单看一个准。
   - "铜水到位"信号：观察孔里炉底透亮如熔浆、风口探杆尖端挂亮珠（信号判断法为经验参数，待核验）。
4. 停风开炉底出铜口，铜水流入预热的坩埚/铸范——首次产物是含杂质的粗铜锭（渣铜分离靠"扒渣"，用干木棍搅挑浮渣）。
   - 扒渣动作：干木棍（无水无漆）贴液面拖圈，浮渣粘棍带出；渣暗铜亮——液面发亮如镜即可浇。
   - 铜锭形状设计：铸成"饼/锭"状（带提携凹槽）再入库——锭是"铜的通货"，未来贸易计量都按锭走（见 [交换与货币](../../04_组织与文明/10_cooperation/08_trade_money.md)）。
5. 精炼（可选）：粗铜重熔，表面加干木柴/草把搅拌（搅动让空气中的氧烧掉粗铜里的杂质——氧化除杂的一句话原理，经验法，待核验）；老法另有一手"插青木"（湿木棍插入铜水放出水汽与还原性气体帮铜脱氧），属传统工艺记载，本轮未实读来源（待核验）。反复数次除杂（老铜匠的"看火候"经验，待核验）。

**段 3：铸造与锻打**

1. 合范浇铸：坩埚夹持（长柄+革垫），铜水沿浇口**一次连续**浇满（断流=冷隔废件）；范要预热+烘干（潮范遇铜水爆溅）。
   - 浇铸站位：浇手与抬手错位站（不在同一直线——铜水飞溅只伤一人），浇口对准、手腕一次倾倒不回缩；范坑周围一米清空无水无杂物。
   - "金属要安静地倒"（失败模式的总纲）：倒得急，卷进空气与浮渣，铸件出气孔与夹渣；倒得稳且一次到底，气体有节奏地从排气孔走完。判断标准：液流成柱不断、浇口碗保持满而不溢。
2. 铸造三档范（由简到繁，与"从零重建"进度对应）：
   - 石范（第一档）：软石（滑石/皂石类）刻挖型腔——一副范铸几百件，只能做实心简单件，无透气性靠排气缝。
   - 泥范/陶范（第二档）：可分型、可刻排气、可做冒口——复杂件主力。考古大锚点（已核对）：中国商周用**块范法**（泥塑原型→切分泥范块→合范+泥芯，泥芯决定器壁厚度，铸完打碎取器）铸造礼器；后母戊鼎（旧称司母戊鼎，商代，约前 12 世纪）重 832.84 kg、高 133 cm，是存世最重的古代青铜器——一句话结论：块范法撑得起国家级规模的铸造组织（需多坩埚协同熔浇的估算属复原推想，待核验）。
   - 失蜡法（第三档，已核对工序）：蜡做原型→蜡外层层裹耐火泥成壳（留浇口与排气的"蜡树"系统——蜡既是形状也是气道）→烘壳让蜡熔失流出（型腔由此得名"失蜡"）→热壳热浇→打壳取件。优势：一次成型复杂薄壁件（考古锚点：以色列 Nahal Mishmar 窖藏约前 3700 年、巴基斯坦 Mehrgarh 铜护身符约前 4000 年、保加利亚瓦尔纳金器约前 4550～前 4450 年——已核对）；代价：蜡模每铸一次就毁一次，无法快速复制。烘壳后必须趁热浇（冷壳遇铜水热震碎裂——已核对），浇前用水试浇道与排气管通畅（已核对工序）。
3. 开范清理：凉透开范，磨去浇口飞边（砂石磨）。
   - "凉透"判断：铸件触手可握不烫（约一刻钟到半小时，小件快）；心急开范未凝铜芯会流溢伤人。
   - 清理次序：先敲脱外范→断浇口→粗磨飞边→细磨刃面——磨石由粗到细两块轮用（粗砂石开形、细砂岩收口）；气孔留下的凹坑顺带磨平（失蜡铸件的标准收尾工序，已核对）。
4. 加工硬化：纯铜件刃口靠锤打变硬——锻打-退火（加热微红缓冷）-再锻打的循环，把软铜打到可用硬度。这是"铸型+锻刃"的铜器双工艺。
   - 锤打细节：铜冷打（加热反而打不动它硬化层），用轻锤快频（每锤错半锤位），打完刃口有细密鳞纹=硬度上来了；试削木料——出连续刨花不打滑即达标。
   - 退火判断：铜件表面发乌变硬难打时，入炉烧至"微红"（暗处见红光）取出缓冷（埋热灰里）——软化后接着打，一轮约"三打一退"。

## 方法与应用（应急视角）

现代对应：理解家电铜件的回收价值（应急场景电线电机里的铜是最现实的铜源——**废电线是比矿更快的铜来源**，剥皮取芯即得纯铜，直接熔铸，跳过采矿段）；废铜熔铸的法规与安全在现实中受消防管制，本文仅知识层面。

- 场景示例一（废铜直接铸造）：剥离的电线铜退火软化→捶扁→入坩埚重熔铸锭——应急铸造跳过段 1、段 2，只剩"熔化+铸造"。
- 场景示例二（铜器维护）：铜件氧化发绿属正常钝化（保护层，不必磨掉）；只有刃口发黑才打磨——"以锈养铜"是铜器寿命管理的常识（钝化保护机制的说法待核验）。
- 场景示例三（铜的辨识教学）：现代铜件验纯法——色偏红为纯铜（紫铜）、偏黄为黄铜（含锌，硬而脆、不宜锻刃）——熔铸前先分拣，避免配方失真。
- 场景示例四（合模定位训练）：合范错位=铸件带"错茬"废件——合模泥浆糊缝外加两道草绳捆扎、泥球锁扣定位，合范这门"准活"要空范合拆练十次再上铜水。
- 场景示例五（铜锭储备制度）：每季冶炼的富余铜铸成标准锭入库——铜锭既是储备又是货币雏形（与 [交换与货币](../../04_组织与文明/10_cooperation/08_trade_money.md) 衔接）。

## 常见错误与限制

- 风量不足：为什么错——炉温被 CO 与通风上限卡死；后果——炉温卡在 900 ℃ 级，矿石"烧不化"，开炉只见渣；正确做法——失败第一原因是风：风箱与炉的匹配要在冷态演练，冶炼中"换手不断风"。
- 坩埚与铸范潮湿：为什么错——水遇铜水瞬间汽化体积膨胀千倍级；后果——铜水爆溅伤人毁件；正确做法——一切入炉物件彻底干燥（预热：范埋炉边烘半天，坩埚空烧一次）。
- 硫化矿当氧化矿炼：为什么错——黄铜矿需要额外造锍流程（=先炼出冰铜中间产物再炼铜），原始炉具走不通；后果——整炉出冰铜渣，识别错矿是时间黑洞；正确做法——只收绿/蓝色氧化矿，黄铜色矿标记跳过；确要用硫化矿，先按焙烧工序脱硫（见段 1）。
- 铜水浇铸的飞溅烫伤：为什么错——微量水汽与杂质即致飞溅；后果——重度烫伤在野外可致命；正确做法——全身覆盖（革围裙、护目、厚靴），地面无水，浇口方向无人站立。
- 忽视烟气：为什么错——冶炼炉烟气含重金属蒸气与 CO；后果——慢性中毒在数周内累积；正确做法——室外上风向、熔炼时段不长驻炉口正上方；砷烟尤其要命（砷 615 ℃ 即汽化，已核对），含砷矿宁可不炼。
- 找不到锡矿：为什么错——锡矿分布远比铜矿稀少（铜锡矿床极少同域、青铜时代因此催生跨区贸易——已核对）；后果——停留"红铜时代"——工具软、寿命短，这是地缘决定的真限制（历史上无锡地区长期如此）；正确做法——应对是强化石器与骨工具并用（红铜做凿钻等非高冲击件），同时派探砂队沿河找锡石。
- 一炉贪多：为什么错——炉大热散、矿多风不够；后果——整炉夹生、白烧一天炭；正确做法——首炉矿料控制在 10 kg 内，跑通流程再加量。
- 渣坑乱堆：为什么错——渣堆含未反应矿粒，风吹雨淋污染水源土壤；后果——矿区变毒区（重金属淋滤）；正确做法——渣坑定点、远离水源下游，垫黏土防渗。
- 限制：铜矿贫矿区的品位问题（拣选劳动量）；青铜时代是"矿+燃料+工艺"三合一的瓶颈突破，本文给的是可行路线而非轻松捷径。

**失败模式库（看到什么→为什么→下炉改什么）**：

- 坩埚漏铜（炉底出现亮珠渗流）：为什么——壁被挂渣磨薄、急热急冷裂纹、残余潮气爆裂三者之一（见坩埚材料学）；下炉改——新埚先空烧预烧、壁厚不减、内壁挂黏土浆釉层、炉底铺一层干砂接漏（垫砂），高温段不加冷水、不碰埚壁。
- 铜水不放（开炉只见渣不见铜）：为什么——三选一：炉温不够（风弱或炭湿，火色没到亮橙）、风口被渣堵死（风进不去炉膛）、渣太稠裹住铜珠（助熔成分不足）；下炉改——火色不到亮橙绝不贪时间提前出铜；风口陶管定期捅探；渣稠可掺灰分高的柴灰或换品位更高的矿。
- 铸件气孔（表面与断面蜂窝状小坑）：为什么——范没烘透（水汽）、排气孔不足（气路堵）、浇铸太猛卷入空气（搅气）三选一；下炉改——范再烘半天到透、排气孔加密且通到型腔最高点、按"安静地倒"重练浇速。
- 冷隔与浇不足（铸件有圆滑的"未接上"缝、棱角缺肉）：为什么——两股铜水先后到位、相接时表面已凝氧化不再融合；或铜水温度低、流不到远端；下炉改——浇温提高一档火色、浇口加大加高、一次连续不断流，两半范合缝对严防"跑火"分流。
- 铸件裂纹（开范见直线裂缝）：为什么——凝固收缩被范芯卡住（金属收缩、范不收缩），或厚薄突变处冷速不均拉裂；下炉改——型芯捣酥掺草木灰留"让性"、厚薄过渡放缓、厚大件早脱芯早松箍（开范稍提前到"能握住"即刻），用冒口把缩孔引出件外。

## 延伸与关联

- 先决依赖：[木炭窑与烧炭](07_charcoal_kiln.md)（燃料——冶炼的森林代价与炭质检查）、[窑炉建造与热工基础](../../02_生存域/04_shelter/05_kiln_construction.md)（炉体与鼓风、火色表）、[陶器制作](06_pottery.md)（坩埚与陶范）、[鞣制皮革](05_tanning_basics.md)（风箱皮件与护具）；矿从哪来：孔雀石/黄铜矿等铜矿石的辨认与找矿线索见 [矿物与矿石识别](../../01_根基层/13_field_guide/08_mineral_ore_id.md)；还原反应链的化学底座见 [燃烧与氧化](../../01_根基层/11_science/15_oxidation_combustion.md)，安全常识见 [化学品安全](../../01_根基层/11_science/13_chemistry_basics.md)；采矿与拆料的工具谱系见 [手工具总览](../07_tools/02_hand_tools.md)。
- 后续应用：铜凿铜钻反哺 [原始木工](../07_tools/06_woodworking_primitive.md) 效率、通往 [铁的冶炼](13_metallurgy_iron.md)（炉温与工艺台阶更高）、[脚踏车床](../07_tools/07_primitive_lathe.md) 的金属刀具；合金与贸易的文明史走向见 [青铜与铁器时代](../../05_背景域/15_history/04_bronze_iron_ages.md)（铜锡矿不同域催生长距离贸易）。
- 原理：氧化还原反应、合金与熔点，见 [化学基础](../../01_根基层/11_science/13_chemistry_basics.md)；炉温与热工见 [热与温度](../../01_根基层/11_science/08_heat_temperature.md)。
- 组织提示：冶炼是"矿工+炭工+鼓风手+铸工"的团队活——单一工匠从矿到器全程自做效率极低，铜业是分工专业化（见 [分工专业化基础](../../04_组织与文明/10_cooperation/05_specialization_basics.md) 与 [分工专业化总览](../../04_组织与文明/10_cooperation/README.md)）最有力的推进器；锭制与贸易衔接见 [交换与货币](../../04_组织与文明/10_cooperation/08_trade_money.md)，矿点与工艺的记录传承见 [记录与保存](../../04_组织与文明/12_knowledge/README.md)。

## 来源与待核验项

**已核对**（以下结论均于 2026-09-18 实读英文维基百科对应条目后采信，每条列出 URL 与它支持的说法）：

- https://en.wikipedia.org/wiki/Copper —— 铜熔点 1084.62 ℃、沸点 2562 ℃；纯铜软、莫氏硬度 3.0；位错与晶界阻碍滑移的硬化机理；最早的金属是金与陨铁、铜是首个冶炼/首个铸模/首个合金化金属；天然铜敲打约前 9000 年、伊拉克前 8700 年铜坠；巴尔干前 6200～前 5000 年热加工；硫化矿冶炼约前 5000 年；铸模约前 4000 年；锡青铜约前 3500 年；铜石并用时代定义；铜矿矿物名录（蓝铜矿/赤铜矿/硅孔雀石等）；巴尔干约前 5500 年天然青铜。
- https://en.wikipedia.org/wiki/Smelting —— 冶炼=加热+还原剂；炭→CO₂→CO→夺氧的角色链；硫化矿焙烧转氧化物并放出 SO₂；助熔剂与渣的作用、渣浮于更重的金属/锍之上；篝火距炼铜温度差约 200 ℃；最早冶炼证据 Belovode/Pločnik 前 5500～前 5000 年；冶炼烟气排放砷等毒物。
- https://en.wikipedia.org/wiki/Bronze —— 典型配方 88 铜+12 锡；经典铸造青铜约 10% 锡、约 6% 锡软青铜供锤锻板材；青铜熔点约 950 ℃；凝固前微涨填满细纹、冷却收缩利于脱模；维氏硬度 60～258 对照熟铁 30～80；铜锡矿床极少同域、康沃尔锡远销腓尼基、贸易中断与铁器时代过渡相关；Pločnik 约前 4650 年锡铜器。
- https://en.wikipedia.org/wiki/Arsenical_bronze —— 含砷超 1% 计砷青铜；0.5%～2% 砷提升硬度与抗拉强度约 10%～30%；砷的除氧作用；砷 615 ℃ 汽化、烟毒攻击神经/眼/肺/皮肤、慢性中毒致周围神经病变；冰人奥兹发内高铜砷检出与 99.7% 纯铜斧；氧化矿与含砷矿共炼毒烟少、焙烧含砷硫化矿毒烟烈；锡青铜取代主因=无毒+可称量+铸态够硬。
- https://en.wikipedia.org/wiki/Crucible —— 历史坩埚黏土制、最早见于前 6～前 5 千纪东欧与伊朗；费南铜石并用宽浅坩埚自顶吹管加热；选材须避开与内容物生成易熔共晶；坩埚预烧除潮；现代黏土+石墨熔铜坩埚。
- https://en.wikipedia.org/wiki/Timna_Valley —— 蒂姆纳自前 6～前 5 千纪采铜；埃及新王国哈托尔圣殿与冶炼营地；铁器时代前 11～前 9 世纪大规模冶炼（渣的考古磁学定年）；"奴隶山"（34 号遗址）；Rothenberg 至 1990 年发现约 1 万处矿坑与冶炼营地。
- https://en.wikipedia.org/wiki/Wadi_Faynan —— 南黎凡特最大铜矿带；铜石并用期（前 4500～前 3100 年）始采、延续至马穆鲁克时期；1983 年发掘认定冶炼规模在地中海东南仅次塞浦路斯；前 10 世纪渣含铜量下降=工艺提效。
- https://en.wikipedia.org/wiki/Charcoal —— 冶金燃料是木炭历史最重要用途、炼铁用炭至少可溯前 2000 年；木炭裸烧逾 1100 ℃、强制鼓风约 1260 ℃；木柴出炭重量收率平均约 25%；木炭业为中欧森林退化的主要推手之一。
- https://en.wikipedia.org/wiki/Lost-wax_casting —— 失蜡法全工序（蜡模-蜡树浇排气系统-裹壳-失蜡-试流-补裂-热壳热浇）；Nahal Mishmar 约 3700 BC、Mehrgarh 约 4000 BC、瓦尔纳金器约 4550～4450 BC；气孔坑打磨收尾；冷壳热震碎裂风险。
- https://en.wikipedia.org/wiki/Chinese_ritual_bronzes —— 块范法为主流（泥范分块合范、泥芯定壁厚、铸后碎范打磨）；商代青铜含锡 5%～30%、铅 2%～3%；中国青铜时代起于夏代；失蜡法入华约前 6 世纪（河南淅川楚墓）。
- https://en.wikipedia.org/wiki/Houmuwu_ding —— 后母戊鼎 832.84 kg、133×110×79 cm、商代约前 12 世纪、存世最重古代青铜器、1939 年安阳出土。
- https://en.wikipedia.org/wiki/Fire-setting —— 火贴裂石法：温度应力开裂、水的主要作用是降温而非助裂；露天安全、地下危险；Agricola 恶浊蒸气警示与撤人散烟规程；耗柴大、只在岩硬柴贱处划算；最早痕迹为铜器时代法国南部。

**待核验项（原文遗留）**：

- 矿炭比 1:2～1:3。
- 鼓风与炉温的量化关系。
- 锡石河砂找矿方法的细节。
- 加工硬化的硬度提升幅度（铜冷锻的具体硬度倍数）。
- 皮橐鼓风节奏（每分钟 40～60 次）与两人接续的可行性。
- 铜加锡约一成的"块数配比法"操作本身。
- 观察孔"亮珠"信号判断。
- 铜件"以锈养铜"养护说法的边界。
- 首炉 5～10 kg 矿料量级的复原依据。
- 精炼"干木柴/草把搅拌氧化"与"三打一退"循环的出处。

**待核验项（本轮新增）**：

- 硅酸盐炉渣密度 2.6～3.8 g/cm³ 区间。
- 火色三级（橙红/亮橙/黄白）对应绝对温度的标定。
- 普通陶器烧成温度低于铜水温度的量化值。
- 原始流程"矿石自带铁质与炭灰起助熔作用"的表述。
- 出 1 kg 铜需 5～15 kg 手拣矿的品位与回收率假设（纯孔雀石含铜 57% 为按化学式推算）。
- "炼 1 吨铜耗炭量"的复原数字。
- 16 世纪英格兰限伐炼铁立法（维基条目自注需补充引证）。
- 竖炉风口高度比例的复原数值。
- 块范法需多坩埚协同熔浇的估算。
- 中国商周"加铅改善流动与省铜"之说。
- 插青木脱氧的老法记载。
- 冒口收缩留量的具体比例。

**本轮修正记录**：原文"铜的熔点约 1085 ℃（待核验）"升级为已核对（精确值 1084.62 ℃）；原文"铜加锡约 5%～15%"与"加锡约一成"目标值升级为已核对（文献区间：经典铸造青铜约 10%、典型 88/12、商代 5%～30%）；原文"砷青铜毒理边界"升级为已核对（615 ℃ 汽化、周围神经病变、共炼与焙烧的毒烟差异）。未发现需修正的原文事实错误。

File: 03_生产与技术/09_materials/13_metallurgy_iron.md
# 铁的冶炼与锻造

层级：基础
视角：从零重建
阶段：3
状态：待核验（深化重写 2026-09-18）
更新时间：2026-09-18

## 解决什么问题

铁矿石比铜矿丰富得多（地壳丰度是铜的数百倍量级，待核验；铁是地壳第四大丰度元素、约占壳层质量 5%，已核对），铁器硬度远超铜器——铁犁开硬土、铁斧伐大树、铁刨木工效率革命。但铁熔点约 1538 ℃（已核对），原始炭炉根本化不动它。人类的解决方案不是"更高的温度"，而是另一条巧路：**块炼铁（固态还原）**。本文讲这条历史上的真实路径，以及它如何升级到铸铁与钢。

- 术语先说清：**海绵铁**=像干海绵一样的多孔固态铁块（混着渣）；**熟铁**=渣被打净、可锻的软铁；**钢**=含碳适中的铁；**渗碳**=让铁表面"吃"进碳变成钢皮。
- 成功标尺：第一把自炼铁斧能伐碗口粗的活树、刃口可反复磨利——做到它，文明拿到了开荒与造船的"万能钥匙"。
- 周期量级：一炉块炼铁（10 kg 矿级）全程约一天（备料另计）；锻打熟铁块成斧另需两三日——铁器是"论月"出的，器物的珍贵先体现在工时上。
- 与铜冶炼的关系：炉、风、炭三件套与炼铜同源（先修 [铜的冶炼](12_metallurgy_copper.md)），铁只是把"看火"换成"看渣"、把"浇铸"换成"锻打"——手艺重心上移。
- 一句话记住块炼铁：低温还原、出炉是海绵、好铁靠锤打——三段九字，铁器时代的全部秘密。
- 投入产出的心理预期：首炉可能只得到一坨"铁渣混合物"——这在历史上是常态，把它锻开看看也是学习；三炉内见到可锻铁即算进度正常。
- 为什么人类先铜后铁（一句话版）：铜矿扔进炭火自己会"化"出铜来，铁矿石必须先有人"抢走氧"才见铁——冶铜是熔化问题，冶铁是化学问题，难一个量级（年代与机制见下文"铁与铜的本质差异"）。

## 核心知识与原理

### 铁与铜的本质差异（零基础）

- **熔点墙**：纯铁熔点 1538 ℃（已核对）——木炭强制鼓风炉很难稳定越过这条线；而冶铜的炉温需求比冶铁低约 500 ℃（已核对）。铜的时代人类炼出了炉、风、炭三件套，但这三件套直接对着铁矿石烧，烧不出铁水。
- **第二道墙：氧**。铜矿里常见的是含铜的化合物，部分受热即分解或被炭还原出铜；铁矿石则全部是铁的氧化物（铁和氧"锁死"的化合物），必须靠化学还原——用一氧化碳把氧"抢"过来——才能得到金属铁。反应链一句话：炭+氧→一氧化碳；一氧化碳+铁的氧化物→铁+二氧化碳。还原反应的通用原理见 [氧化与燃烧](../../01_根基层/11_science/15_oxidation_combustion.md)。
- **块炼铁的巧劲：不化铁，只抢氧**。炉温只推到 1200 ℃ 级（待核验）——低于铁的熔点，铁不熔化，氧被夺走后铁原子在矿石颗粒里"原地集合"，长成含渣的多孔固态铁块（海绵铁）。这叫"低温冶金"：绕过熔点墙，代价是出炉物不纯、要靠锤打收拾。
- **为什么先铜后铁（考古年代，已核对）**：最早的铁器是陨铁——埃及 Gerzeh 遗址约公元前 3500 年的陨铁珠（镍含量 7.5% 是陨铁签名）；图坦卡蒙墓中有陨铁匕首。人为冶铁的出现地与年代无定论，考古指向青铜时代的中东（公元前 3000 年纪），但直到约公元前 1200 年铁器才在西亚真正铺开（铁器时代开端）；中欧约前 800 年（哈尔施塔特文化）、不列颠前 8 世纪、中国约前 300 年普及（更早：甘肃磨沟遗址有前 14 世纪的铁片、块炼铁器物至前 9 世纪末）。"赫梯人垄断冶铁"的旧说已被主流学界质疑——青铜时代安纳托利亚的铁器数量与其他地区相当、且多为陨铁。早期铁曾贵到与亚述贸易按同重 40 倍计价——它最初是贵金属，不是工具材料。
- **一句话总结差距**：铜是"火到了就有铜"，铁是"火到了还要化学对了才有铁"——所以人类用铜两千年后才驯服铁。
- 铁器为什么最终赢（推论，综合判断）：不是单件更硬——低碳熟铁并不比冷锻青铜硬——而是"矿多到随处可得+钢可淬硬+农具可以论斤造"三件事叠加；这个判断是对上文物年代线的合理综合，机制细节列为待核验。

**两条炼铁路线**：

1. **块炼铁（direct reduction，原始可行）**：炉温只到约 1200 ℃ 级——低于铁的熔点，铁不熔化，而是矿石中的氧被炭夺走后，铁以"海绵铁"（固态多孔铁块混杂矿渣）的形式在炉底析出。之后靠反复锻打把渣挤出去、把铁块打实。**铁器时代前一千年的铁都是这么来的。**
   - 类比理解：不是"化雪"而是"腌出水"——铁在固态下把氧"析"出去，像腌菜出水但不化；出来的铁混着渣，要靠锤"拧干"。
   - 产出量级（已核对）：史前低矮炉一次炼出约 2 kg 的海绵铁团；罗马时期 10～15 kg；实验复原的短炉 5～10 kg；北欧海盗时代纽芬兰兰塞奥兹遗址一炉至多得约 3 kg 铁（出铁率对贫矿至多约 20%）。单炉"公斤级"就是这门工艺的正常体格。
   - 路线选择判断（可复制决策）：小规模起步、人力鼓风=块炼铁；有水力鼓风、铁水需求大（铸锅铸管）=高炉线——重建顺序必然先块炼后高炉，倒过来走是死路。
2. **高炉液态炼铁（indirect，需高台阶）**：更大炉体+更强的连续鼓风把炉温推过熔点，铁水流出铸成生铁（脆，含碳高）→ 再炒炼降碳成钢/熟铁。这是文明规模化后的形态，属"阶段 3 末期的远期目标"（其前置是强力水力鼓风，见 [水轮](../../02_生存域/01_energy/08_waterwheel.md)）。

### 铁碳相图的一句话常识：碳多脆、碳少软、中间是钢

**碳是双刃剑**：铁里溶的碳越多越硬越脆（生铁约 2%～4% 碳，硬可铸不可锻）；碳少则软韧（熟铁，可锻）；钢在中间（约 0.5%～1.5% 碳，兼得）。**控制含碳量 = 控制铁器性能**——块炼铁在炭堆里"泡"得久吸碳多，锻打延长也吸碳，这就是原始制钢的来源（渗碳）。

- 数值精化（已核对）：现代定义熟铁碳含量低于 0.05%（含渣约 2% 以内、约 99.4% 是铁）；钢=碳 0.02%～2.14%；铸铁（生铁）=碳高于 2.1%。原文"钢约 0.5%～1.5%"是"可淬硬、宜做刃口"的常用区间，两条口径并存使用。
- 相图常识一句话（已核对）：碳在铁里"住得下"的量随温度变——高温相（约 910 ℃ 以上）能溶到 2.1%，室温相几乎不溶（0.02% 以下）；约 727 ℃ 是共析线，含碳约 0.8% 的钢在这条线附近发生"变脸"。不用背细节，记住一句：**温度决定碳"住"哪，冷下来碳被"赶出来"排成硬相——这就是热处理能改变性能的全部原因**。金属为何有延展性、晶格是什么，见 [金属通性](02_metal_basics.md)。
  - 直观经验对应（锻工的指尖化学）：同一块料，"软得锤不硬"=碳少（熟铁），"硬得一敲就崩"=碳多（近生铁），"打得动又淬得硬"=钢——无仪器时代全凭手感与试断。
  - 含碳量的日常观察：锻打时铁花（飞出的火花）多而炸=碳偏高；铁花少而温顺=碳偏低——火花形态是流动的"含碳量表"（经验法，待核验）。
- 高炉线再强调一次：重建前中期别惦记铁水浇铸——生铁的"硬可铸不可锻"在农具场景反而不如熟铁好使，块炼铁才是本阶段的正餐。
- 中国的铸铁路线（已核对，谱系一句话）：中国约前 8 世纪经西域传入块炼铁，但约公元前 5 世纪就炼出铸铁——工匠把炉温推到 1130 ℃，铁在该温度吸碳至约 4.3% 即熔化（铁碳低共熔点），可浇进范铸农具；公元 31 年杜诗造水排（水力鼓风）推动量产；北宋以炒钢（生铁半熔搅动降碳）与灌钢（生铁熟铁合炼）制钢。欧洲走块炼铁锻打传统更久，12～13 世纪才出现高炉（瑞典 Lapphyttan），15 世纪用精炼炉把生铁"回炉"成熟铁。**两条路线对文明形态的影响一句话：铸铁线让"人人用得起铁农具"先发生，块炼锻打线让"好钢与锻工手艺"先深厚——铁的量产方式决定谁先用上铁器。**（罗马帝国年产铁约 84,750 吨，是古代量产的量级锚点，已核对。）

### 淬火回火（锻工的魔术）

**淬火回火（锻工的魔术）**：把烧到红热的钢件急速入水（淬火）——组织变硬但发脆；再低温加热片刻缓冷（回火）——松掉脆性保住硬度。刀斧刃口"淬火+回火"两次处理，性能跃升一个档次。判断火候的传统方法是看火色与"淬响"，属手艺经验（待核验）。

- **为什么能淬硬（零基础）**：钢加热到约 727 ℃ 以上（已核对），碳原子在铁晶格的"间隙位"里住开（这种相叫奥氏体）；水淬=冷却快到碳来不及"搬家排座"，被冻在原位把晶格撑歪（这种被撑歪的相叫马氏体）——极硬但极脆。回火=低温加热让碳原子小步迁移、析出微细碳化物，脆性松开、硬度保住大半（已核对）。
- 淬火操作细节：入水**沿刃切向**（不是直插）、持钳快速下压搅动"嘶"声大作即成；水温温水偏凉（过冷水淬裂，加盐可微调，待核验）。
- 防裂操作（已核对）：细长件**垂直**入水、扁平件**立着刃向下**入水、**厚端先进**水；入水后持续搅动——淬火第一阶段工件表面会包一层蒸汽膜隔热（莱顿弗罗斯特效应），搅动把汽膜打破、冷却才均匀，不搅=软硬不均=歪裂的种子。尖角、孔洞处应力集中，是淬裂高发位（厚薄突变处预垫粘土缓冷是传统手法，待核验）。
- 淬火介质谱系：水（快硬）→ 盐水（更快更硬，裂险高）→ 油/热灰（缓，韧而不裂）——淬裂过的废件就是学费，介质从缓到急试起。水的冷却能力在常用介质里近乎最强，油慢得多（已核对）——油换来"少裂"，代价是"欠硬"，就地选介质=在裂与软之间下注。
- "淬响"听什么：淬入时"嘶"声长而密=淬透；声短即断=没淬到芯（件太厚或火候不足）——听声是最快的现场反馈。
- 回火判断（传统看色法）：淬后工件表面磨亮，小火烘至表面泛蓝（约一刻钟内观察）即取——"蓝回火"是刃口的经典收尾（待核验）。
  - 回火色-温对照（已核对，按用途选色）：工件淬后磨亮，回火时表面氧化膜颜色随温度变：淡黄 176 ℃（剃刀、雕刻刀级，最硬）、草黄 205 ℃（钻头、金属锯条）、棕 260 ℃（锤、冷凿——抗冲击）、紫 282 ℃（錾石工具）、深蓝 310 ℃（螺丝刀、扳手）、浅蓝 337 ℃（弹簧）。颜色是氧化膜厚度生成的干涉色，也随保温时间加深——同温下多烘一会儿颜色会自己"长"上去。**修正说明：已核对的色-温表显示刃口经典回火色是淡黄~草黄，"蓝回火"更抗冲击但偏软——原文"蓝回火是刃口经典收尾"按表修正为"按用途选色"：斧凿类取棕，剃刀钻类取草黄，弹簧类取蓝。**
  - 差温回火一句话（已核对）：只烘背部、让颜色带从背向刃"爬"，爬到刃口前撤火——背韧刃硬，一把件两种性格。
  - 回火热源就地取材：烧剩的大炭块垫底、热铁板/热砂余温都够用——回火温度只有 176～337 ℃（已核对），远低于锻造温度，"够烘出变色"即可，不必再开强火。

### 认铁矿

**认铁矿**：赤铁矿（暗红色条痕）、磁铁矿（黑、能被磁铁——不对，原始场景没有磁铁——被含铁陨石或用"看光泽"判断；现代应急场景可先用磁铁验矿）、褐铁矿（黄褐土状）。外观线索：红色土坡（铁帽）、重而暗的河床卵石、黄褐色沼铁（沼泽铁——历史上北欧农民挖沼泥炼铁的真实路径）。

- 化学式锚点（已核对）：赤铁矿 Fe₂O₃、磁铁矿 Fe₃O₄、菱铁矿 FeCO₃；褐铁矿是含水氧化物的统称。**黄铁矿（FeS₂，"愚人金"）不是铁源**——硫在冶炼中污染铁、使热锻发脆，看见金黄闪光立方体绕道走（已核对：硫化物铁矿难利用）。
- 条痕试验（零工具验矿）：矿块在粗陶片/石板上划一道——赤铁矿划出砖红条痕、褐铁矿黄褐条痕——条痕色比表面色更不会骗人。
- 三类矿怎么选（可复制决策）：捡到什么炼什么，但配矿优先级=磁铁矿（铁高渣少）>赤铁矿（稳定好认）>褐铁矿（易得但含水多、费炭）——褐铁矿须加倍焙烧预干。
- "重而暗"的手感标尺：同体积矿块比普通石头沉手一截、敲击声实不发空——轻飘飘的多是风化泥岩（假矿）。
- 沼铁采集：秋冬季沼泽浅水处捞"黑泥豆"（水底铁结核，豌豆到指头大），洗净阴干攒够一炉量（约需两大筐，量级待核验）——沼铁是贫矿区最现实的铁源。
  - 沼铁焙烧：结核含泥含水，先架空焙干（低温烧透）再入炉——湿结核直接入炉炸炉且吃热量。

### 关键数速查（开工前抄在工具棚墙上）

| 项目 | 数值 | 口径 |
|---|---|---|
| 纯铁熔点 | 1538 ℃ | 已核对 |
| 钢热锻窗口 | 950～1250 ℃ | 已核对 |
| 锻焊温度（纯铁/普通钢/高碳钢） | 近白热 1400～1500 ℃ / 亮黄 / 橙黄 900～1100 ℃ | 已核对 |
| 共析线 | 约 727 ℃、含碳约 0.8% | 已核对 |
| 淬火加热带 | 815～900 ℃ | 已核对 |
| 回火色 | 淡黄 176 ℃ / 草黄 205 ℃ / 棕 260 ℃ / 紫 282 ℃ / 深蓝 310 ℃ / 浅蓝 337 ℃ | 已核对 |
| 熟铁 / 钢 / 铸铁含碳 | <0.05% / 0.02%～2.14% / >2.1% | 已核对 |
| 海绵铁（炉底块）含碳 | 约 0.2%～1.5% | 已核对 |
| 炉内装料炭矿比 | 约 1:1 | 已核对 |
| 单炉海绵铁量 | 史前炉约 2 kg；罗马炉 10～15 kg；实验短炉 5～10 kg | 已核对 |
| 贫沼铁出铁率 | 至多约 20% | 已核对 |
| 打包渗碳渗层 | 0.5～1.5 mm（数小时） | 已核对 |
| 淬火介质 | 水快（有裂险）、油慢（韧而不裂），搅动破汽膜 | 已核对 |
| 块炼炉炉温 | 1200 ℃ 级；Haya 预热鼓风 1300～1400 ℃ | 炉温待核验 |
| 赫梯冶铁开端 | 约前 1500～1200 年（垄断说已被质疑） | 已核对 |
| 铁器时代开端（西亚铺开） | 约公元前 1200 年 | 已核对 |
| 中国铸铁起点 | 约前 5 世纪；1130 ℃ 下铁吸碳至约 4.3% 熔化浇铸 | 已核对 |
| 出 1 kg 铁耗矿炭 | 矿 3～4 kg、炭 10 kg 上下 | 待核验 |

## 从零实现路径（块炼铁，全流程）

依赖链一句话：认矿（[矿物与矿石识别](../../01_根基层/13_field_guide/08_mineral_ore_id.md)）→ 木炭（[木炭窑与烧炭](07_charcoal_kiln.md)）→ 炉体（[窑炉建造与热工基础](../../02_生存域/04_shelter/05_kiln_construction.md)）→ 鼓风（先修 [铜的冶炼](12_metallurgy_copper.md)）→ 锻打成器。

1. **备料**：铁矿砸碎拣选（选重而密实、断面金属光泽者）磨成豆粒；木炭大量（铁比铜耗炭更多，矿炭比约 1:3～1:5 量级待核验）；助熔剂（当地石灰石碎粒少量，帮助渣流动——可选）。
   - **预处理三步（破碎/洗选/焙烧），每步都有明确的"为什么"**：
     - 破碎：矿石锤砸到豆粒到拇指粒级——为什么：矿块越大，炉里受热越不均、还原反应只"啃"到表面就往下走；破碎同时暴露断面，顺手剔除断面无金属光泽的夹石（废石进炉=白烧炭再多出渣）。
     - 洗选：碎矿倒入木盆/浅坑水中搅两遍、撇去浮土浮泥，沉底沙矿反复淘洗——为什么：泥与腐殖土进炉全变成渣、吃热量还堵风口；沼铁结核洗到水清为止再摊开阴干。
     - 焙烧：碎矿摊在炉边热石/平炉上烘到不冒水汽、颜色发浅——为什么：矿石（尤其褐铁矿与沼铁）含水含水合物，湿矿入炉一进高温区炸裂飞溅（伤人+炸料）、水汽还拉低炉温；焙烧同时把部分碳酸盐分解掉，等于提前替炉子干了活。
     - 三步的判停标准（不凭感觉）：破碎到"一把抓起不硌手心也见棱角"；洗选到"水盆底见矿不见泥云"；焙烧到"撒一滴水不冒白汽"。
   - 炭耗口径（已核对+并存说明）：炉内装料的炭矿重量比约 **1:1**（已核对）；原文"矿炭比 1:3～1:5"疑为含烘炉、锻打再加热与烧炭损耗的**全账**口径——两条口径并存，备料按从严的一方（总账）备，宁可余炭。
   - 量级感：出 1 kg 铁约需矿 3～4 kg、炭 10 kg 上下（待核验）——先按"一炉 10 kg 矿"备齐 30～50 kg 炭与半日鼓风人力。参照锚点（已核对）：兰塞奥兹遗址贫沼铁出铁率至多 20%，即贫矿下 5 kg 矿出 1 kg 铁。
   - 石灰石补注（已核对）：块炼铁本身"自造渣"——矿石里的硅石与部分铁氧化物化合成铁橄榄石渣，石灰石并非必需；当地矿偏硅高、渣稠不流时才加，宁少勿多。
2. **炉型**：矮竖炉（高约 1～1.5 m，内径 30～50 cm，待核验）——泥砖砌，底部留出渣口与鼓风口，产量设计为"一次几公斤"的小批（小炉可控性远高于贪大）。
   - 高度参照（已核对）：史前炉=低矮短炉（配人力皮囊），罗马期靠自然通风的炉已高约 2 m——炉越高风阻越大，人力鼓风必须矮炉+强风口，别照抄高炉照片。
   - 炉体细节：内壁抹耐火泥衬（黏土+熟料），渣口在大气孔对面低位（渣铁分流的关键），炉底微凹成"铁窝"。
   - **渣是什么（零基础）**：矿石里除铁以外的部分（硅石、泥土）加上部分铁氧化物，在高温里化合成一种叫铁橄榄石的熔融物（已核对）——**渣就是"烧熔的石头垃圾"**：比固态铁轻、能流动，顺渣口排出或裹在海绵铁孔洞里等着被锤挤。"看渣"就是看这场垃圾管理是否正常：渣亮、稠而不凝=健康；渣黑、发干结壳=炉温不够。
   - 风口几何：风口（tuyere，进风陶管/石管）安在炉壁下沿、微向下倾对准炉底铁窝上方——风要"吹到"炉缸反应区而不是吹在壁上；渣口位置低于装料底面、与风口错开对置。
   - 炉基选址：地面干实、略有坡度（渣口朝低侧排渣顺）、上风向有操作位——锻炉一旦砌成就不挪窝，选址照炉窑规矩来。
   - **冶炼村选址三近**：近矿（矿石人挑省半程）、近林（木炭就地烧，炭比矿更重更不耐运）、近水（洗矿、应急灭火、未来水力鼓风的伏笔）——三近缺一，工时账先翻倍。
- 泥砖砌炉要领：白天砌、当晚小火烘（赶走砌体水汽）——次日才正式开炉，急砌急烧必裂衬。
3. **冶炼**：炭与矿分层装炉，点火后双动风箱连续强鼓风 4～8 小时（块炼铁的劳动强度标尺）；随时观察风口——见炉底渗出粘稠渣团即接近完成。
   - 装炉节奏：每添一层炭（约一臂抱量）撒一层矿（两捧），全程两人轮鼓不断风——这是"从点火到出炉不熄火"的接力赛。
   - 助熔剂用量：石灰石碎粒约占矿量一成以内（拇指大小几粒随矿撒）——多了吃热量，宁少勿多（待核验）。
   - 进度判断：渣口见流渣（亮稠液渗出）=反应健康；风口探看炉壁挂渣发亮=炉况正常；烟由浓转稀=料快走完。
   - 温度上限参照（已核对）：两千年前坦桑尼亚 Haya 人的预热鼓风炉实测达 1300～1400 ℃ 并炼出碳钢——预热进风（把进风管烧烫再进风）与足够风量是推温的两根杠杆；普通冷风矮炉能否稳定到 1200 ℃ 级仍是待核验项，所以首炉目标定在"出铁"不出钢。
   - 鼓风人力账：两人一组、每人连鼓约一刻钟换手（再长则臂力衰减、风量下滑）——四小时冶炼=约 32 人次轮换；皮囊/双动风箱的活门漏气是"人累风小"的头号原因，开炉前先水盆试活门（压下气泡均匀即合格）。
   - 一炉的工时总账（按 10 kg 矿级炉，量级估算）：备料（含预处理）约一日两人、砌炉烘炉一日（可复用）、冶炼当日四到八小时三人班、出炉清壳锻打两三日——合计"一炉铁=约一整周的体力"，这就是为什么冶铁村必须先把粮食与炭备足再开炉。
4. **出炉**：破炉（或开渣口）钩出半熔的"炉底块"（bloom）——外裹渣壳的海绵铁团，趁热（暗红）开始初步锻打。
   - 出炉动作：长铁钩+两把长钳夹持，铁团落地垫砧位立即"清壳"——先把大块渣壳敲掉再细打（趁热渣脆易剥）。
   - 破炉取舍：砖砌活动渣口的炉可保炉体复用；一次性挖炉直接破——首炉建议挖炉（破炉练手感），定型后改活动渣口。
   - 炉底块的不均匀性（已核对）：同一块炉底块上段下段含碳可以不同（贴炭多的部位偏钢、边缘偏熟铁）——一块料里几种性格，锻前试断认料，别当成均匀料用。
5. **锻打成铁**：这是体力和手艺的重头——铁团反复加热到亮红（约 1100 ℃ 级）→ 大锤折叠锻打 → 挤出的渣渣火花四溅 → 再烧再打；数十次循环后渣去铁实，得到熟铁块。
   - 热锻窗口（已核对）：钢的热锻温度区间约 950～1250 ℃——"火色语言"翻译：暗红=窗口下沿之下（欠温）、樱桃红=刚够、亮橙~亮黄=最佳窗口、近白=危险区（过烧边缘）。判色纪律：眼睛先适应炉区暗光再判色（被天光晃过的眼会把欠温判成到位）；夜间/背光判色最准。精确的色-温逐级对应待核验，操作上只用四档语言：**暗红不打、樱桃红慢打、亮黄快打、近白停锤**。
   - 折叠锻打手法：铁坯对折、锤焊、再拉长、再折——每折一次渣被挤出一线；一炉铁团约打 20～40 火（火=加热一次），两三人换锤协作。
   - **为什么锻打既除渣又接实（零基础）**：海绵铁=无数铁颗粒松散烧结、孔隙里灌着渣。热态锤打做两件事：把孔隙压死、让铁颗粒在高温压力下互相焊成一体（"接实"）；同时把被压出来的半熔渣从缝隙里赶出去（"除渣"）——同一锤的两个效果，所以"打铁先打渣"，渣不清空，器物内里全是未来的断裂面。
   - **氧化皮纪律（为什么锻前先敲皮）**：红热铁在空气里表面会生成一层暗脆的氧化铁鳞皮（氧化皮）。带着皮锻，锤击会把它压进铁的表面，形成麻点与夹层——先轻敲振掉、刮净再正式打；每火出炉先"清皮"后成形，这是铁纪律。
   - 锤法四基本（对应英文术语已核对，操作要领为通用锻工法）：**拔长**（drawn out：边打边翻 90°，料变长变细——打斧柄条）；**镦粗**（upset：直立竖打端面，料变短变粗——攒斧头背部料）；**冲孔**（冲子垂直压穿红热料——开斧眼，先浅印、翻面再透打防劈裂）；**弯折**（垫砧角折弯——犁尖的棱形肩）。四法组合能成形全部首批工具，各法的火色都按上文四档语言执行。
   - **炭火吸碳与"百炼"一句话**：不装渗碳盒也能制钢——铁坯在炭火里反复加热到焊接级火色，燃料生成的 CO 气体把碳一次次"喂"进表面，趁热锻打把渗层揉进内里、再折叠再加热，碳随层次均匀化；反复折叠锻打至几十层的制钢传统即"百炼"一类工艺（中国百炼钢的工艺细节未实读，待核验）——一句话：**折叠锻打既是除渣法也是制钢法，火色越高、火次越多、吃碳越深**。
   - 折叠锻打手法：铁坯对折、锤焊、再拉长、再折——每折一次渣被挤出一线；一炉铁团约打 20～40 火（火=加热一次），两三人换锤协作。
   - "火"的节律：一火=加热到亮黄→快打十数锤→回炉；新手一火常打不足（怕过烧）或打过头（贪多）——每火的锤数由火色变暗来定，色暗即回炉。
   - "打实"判断：断面亮白致密无黑点渣孔、锤击声清脆实心——有闷响=内里还有渣，接着打。
   - 打铁站位：掌钳者站砧侧后、锤工站对面正位——抡锤的弧线里不许站人，"锤路"纪律是锻坊第一天就立的规矩。
   - 渣花防护：锻打溅出的渣花能烫穿普通布衣——革围裙+皮手套+护目是"锻工三件套"，缺一件不上锤。
   - 人力安排：掌钳（定形+翻料）、主锤（重打）、辅锤（补打）——三人一班轮换掌钳，锻打日消耗的热量约等于重体力农活的两倍（伙食保障先排）。
6. **成器与渗碳**：
   - 铁器成形：炉+砧（任何大铁块/平石）+锤+钳（铁钳也用铁打——先打钳再打器）。
   - 刃口渗碳：刃部裹炭粉+皮革/骨粉的混合物装陶盒闷烧加热，碳渗入表层——"铁皮包钢"的原始表面硬化（工艺细节待核验）。
     - 渗碳的原理与修正补注（已核对）：碳以一氧化碳气体的形式渗入铁表层、几小时的焖烧约能得到 1 mm 的高碳层（传统渗层 0.5～1.5 mm）——**碳源首选炭粉与蹄角粉、皮革粉**；骨粉传统上确实在配方里，但骨的主体是磷酸钙、贡献的碳有限还带进磷杂质，已核对的史料指出真正主力碳源是蹄与角。原文"炭粉+皮革/骨粉"保留，修正为主配"炭粉+皮革/蹄角粉"、骨粉次选。
     - 渗碳盒做法：小陶盒底铺炭粉混革粉两指厚，刃件埋入、盖严泥封，入炉焖烧半日（约 900 ℃ 级）——出炉刃部色泽变暗即为"吃上碳"的表观。
   - 渗碳后处理：渗碳件再淬火，表面钢化层才"醒"——渗碳（吃碳）与淬火（硬化）是两道独立工序，谁也替代不了谁；芯部低碳保持韧、表皮高碳淬硬——"外硬内韧"正是渗碳的本意（已核对）。
   - 淬火回火按上文原理操作，先在废件上练手感再上真器。
7. **焊接**：两块红铁重叠高热锻打焊合（对接锻焊）——接长刀柄、补洞都靠它；焊面必须无渣无锈、火色到位一锤定形。
   - 锻焊温度标尺（已核对）：纯铁要近白热（1400～1500 ℃）才焊得动；普通钢"亮黄"即可；高碳钢橙黄（900～1100 ℃）就够——**含碳越高焊接窗口越低**，异料对接按低碳料的高温要求烧、但盯住高碳料别过烧，这是锻焊最细的火候活。
   - 焊面清洁三步：出炉氧化皮敲净 → 砧上刷磨 → 撒助焊剂——焊不上的锅九成在"焊面不净"，别怪火候。助焊剂的活（已核对）：硼砂或细河沙在焊温熔成玻璃态裹住焊面隔氧，并与氧化物化合成低熔点渣（砂里硅与氧化亚铁合成铁橄榄石）——锤击时渣被挤出缝去。原始配方就地取材：细砂即最古老助焊剂。
   - 焊合判据（已核对）：夹一小条同温薄铁条去碰焊面，"粘手"即温度到位——一锤定形，第二锤是多余的氧化时间。
   - 焊接练习梯次：先焊同料方条（最易）→ 方条对接圆条 → 异形件（斧眼补边）——焊接是锻工出师的门槛活。
8. **首季工具清单（铁器路线图）**：斧（伐木开荒）→ 凿（木工石工）→ 犁尖（农业革命，犁与役畜全流程见 [农具与役畜](../08_production/09_farm_tools_draft_animals.md)）→ 锤钳（自我复制）——锻工的第一批产品应按"生产工具优先、刀剑殿后"排序；各件形制与用法衔接 [手工具总览](../07_tools/02_hand_tools.md)。
   - 工具规格经验：斧头两指厚背薄刃、犁尖棱形带肩（好绑缚）、凿柄孔先冲后扩——第一批工具的形制照抄石器时代的绑缚传统，别追求金属器的精致。
- **首炉执行时间轴（照抄可跑的节拍）**：
  - 前一日：矿与炭备齐并完成预处理三步；砌炉、当晚小火烘炉整夜；钳、钩、钎、水桶就位。
  - 当日清晨：点火空烧一刻钟继续赶水汽 → 装底炭到风口上沿 → 强风把底炭烧到风口见亮。
  - 装料循环：一层炭（一臂抱量）烧透 → 撒一层矿（两捧）→ 再盖炭；渣口全程微开不封死。
  - 每 30 分钟三查：风口亮不亮（炉温）、渣口流不流（排渣通畅）、烟色浓转稀（料柱走到哪）。
  - 4～8 小时后：渣大股流出=反应收尾 → 停止加料、烧净余炭 → 开渣口或破炉取炉底块。
  - 出炉链条不断：清壳（趁热渣脆）→ 暗红轻打聚形 → 按第 5 步锻打工序走。

## 方法与应用（应急视角）

现代场景的对应是"废钢重锻"：应急环境里废铁（钢筋、车辆板簧——板簧钢是现成的优质刃材）加热锻打比从矿炼铁快一万倍，块炼铁知识在那种场景退居"理解钢性差异"的背景板；淬火回火的火色判断与操作却是完全通用的技能。

- 场景示例一（板簧制刀）：板簧钢退火（烧红后埋灰缓冷）→ 冷态磨出粗形 → 淬火回火 → 精磨开刃——四步成型，锻打只是辅助。
  - 退火的作用：板簧钢出厂即硬（弹簧态），直接加工必崩——退火把它"还原"到可加工状态，是废钢再加工的第一道必经工序。
- 场景示例二（钢性辨识）：废料分辨三招——听音（敲击清脆音长者碳高）、试锉（锉打滑=硬钢）、看断口（细粒亮面=钢，粗纤维=熟铁）——废铁堆里选刃材全靠这三招。
- 场景示例五（刃口寿命管理）：铁器用钝即磨（粗石定角、细石收口）、用崩即焊补——铁的省法在"养刃"，不在省料。
- 场景示例三（铁件修复）：断犁头锻焊对接、松斧头加铁楔——锻焊与制楔是"让铁器再活十年"的修配手艺。
- 场景示例四（废钢教学）：拿三根不同的废钢（钢筋/板簧/铁丝）分别淬火试硬度——一次实验让学生亲眼看"碳是双刃剑"（硬、脆、韧的差异）。
- 场景示例六（锻工训练梯次）：冷铁丝敲直（学持钳）→ 烧钉打尖（学火色）→ 打方条（学翻面）→ 开刃（学淬火）——六到八周的阶梯训练是铁匠出徒的历史节奏。
- 场景示例七（火色随身卡）：把本文火色语言抄在工具柄上——"暗红不打、樱桃红慢打、亮黄快打、近白停锤；回火淡黄最硬、棕色抗打、蓝色当弹簧"——两句话是所有热加工的通用语言。
- 场景示例八（淬火介质就地排查顺序）：废钢淬火没有成品淬火油时按"热灰→食油→盐水→清水"从缓到急逐级试——每级先用同料小条试淬试断，小条崩裂就退一级、小条偏软就进一级；两级试定后再上真器，这是把"淬裂=废件"的学费从真器挪到小条上的做法。
- 自检问答（读后自查）：①块炼铁为什么不熔化？②"暗红不打、亮黄快打"说的是什么窗口？③淬火和渗碳哪个先做？④渣在冶炼里扮演什么角色、为什么锻打能除掉它？⑤矿石入炉前预处理三步各自解决什么问题？——答不上就重读对应小节。

## 常见错误与限制

失败模式库（格式：看到什么→为什么→下炉改什么）：

- **炉温不足硬撑**：为什么错——块炼铁的还原窗口在 1200 ℃ 级，炉温差两百度反应就"走不完"；后果——产物是渣多铁少甚至纯渣；正确做法——风不够、炉太小、炭湿逐一排查，先在小炉上把"能出铁"跑通再谈产量。
- **湿料炸炉（看到什么→为什么→下炉改什么）**：看到——炉内"砰"的爆响、赤热矿粒从风口渣口喷出。为什么——未焙透的矿/湿炭入炉后水汽骤胀爆裂（见预处理三步的判停标准）；后果——伤眼伤手、料柱塌陷、炉温塌方。下炉改——停炉重焙这批料到"滴水不冒白汽"，木炭入库苫盖防潮。
- **挂料（架桥，看到什么→为什么→下炉改什么）**：看到——炉口烟突然变小变稀、加料口"吃料"停滞、风口火色发暗。为什么——矿粒过碎或渣过稠，料柱在中途卡成拱桥、下面烧空。下炉改——用长铁钎从加料口垂直捅料破桥（钎不要横向乱搅伤炉衬）；下炉改粒级（碎矿别筛到过细）并提高渣口侧炉温。
- **渣口冻结（看到什么→为什么→下炉改什么）**：看到——渣口只滴不流、凝成黑瘤、炉底越积越高。为什么——渣温不足或渣过稠（硅高矿），半熔渣在口部凝固封路。下炉改——用铁钎捅开保持渣口常开常通、酌加石灰石稀释渣、加大该侧鼓风；渣口封死就必须提前停炉，硬撑=整炉报废。
- **炭质不良（看到什么→为什么→下炉改什么）**：看到——火力绵软、风口色暗偏红、渣黑稠不亮。为什么——生烧炭（未炭化透、挥发分高、实际发热低）或受潮炭混入。下炉改——炭干库存放、开炉前抽检（好炭硬敲声脆、燃烧火色亮），差炭退回炭窑回炉，别把"炉温不足"冤枉给鼓风。
- **锤钳失控（看到什么→为什么→下炉改什么）**：看到——锤头击打时"哒哒"晃动、钳口夹红料打滑。为什么——锤楔松脱、钳口久烧变薄。为什么危险——红铁飞脱是锻坊最凶险事故。下炉改——每班开工前紧锤楔、钳口按料宽配对成套、打滑即换钳，禁止"凑合打"。
- 锻打温度窗口跑偏（欠温锻裂）：为什么错——铁的可锻区间窄，温度就是一切；后果——低于暗红硬打=打不动且内部裂纹；过烧（白亮发火花）=铁烧毁报废；正确做法——"暗红不打、亮黄快打"（经验口诀，待核验），火色一到立刻上锤。
- **过烧（看到什么→为什么→下炉改什么）**：看到——工件近白热、表面迸出细碎火花、一打就酥碎。为什么——那不是"烧得旺"而是铁本身在快速氧化燃烧（已核对），晶粒边界被氧化啃空，材料报废且不可逆（回炉重炼才能救，锻打救不了）。下炉改——加料节奏放缓、火位垫高工件离火心一拳、锤前多看一眼色：近白=撤出风区晾到亮黄再打。
- **淬裂（看到什么→为什么→下炉改什么）**：看到——出炉"叮"一声脆响，刃口或尖角崩下角、工件弯曲。为什么——冷却太快且不均：尖角孔洞处收缩应力集中、汽膜包裹处冷却滞后（已核对：水淬有变形开裂险）。下炉改——换更缓介质（油/热灰）、入水按"长件垂直、扁件立淬、厚端先入"（已核对）、入水后不停搅动破汽膜、尖角预磨圆再淬或厚薄突变处敷泥缓冷。
- **脱碳（看到什么→为什么→下炉改什么）**：看到——一件"钢"淬火后刃口滚钝、锉得动，芯部反而硬。为什么——高温下碳从表面跑出去和氧合成二氧化碳（已核对），长时间加热会把表层碳"烧走"，表皮变成低碳软层。下炉改——加热时间压到火色到位即出炉、炭火埋烧减少氧化气氛、淬前把可疑表面磨掉一层；古人靠"从高碳料起步"（1% 碳以上）给脱碳留余量（已核对）。
- **渣线分层（看到什么→为什么→下炉改什么）**：看到——锻件侧面裂开像剥千层饼，断口有暗色夹线，弯折沿某一面开裂。为什么——渣没打净、被拉长成层（熟铁里的渣纤维就是这种结构的"良性版"，已核对：渣使材料各向异性、存在弱面），渣层富集处就是撕开路径。下炉改——回到折叠锻打加火次、断面检查合格才成器（"打铁先打渣"）。
- 淬火无差别全件淬：为什么错——整体硬化=整体变脆；后果——全硬即全脆，掉刃崩口，一件废器；正确做法——刃口局部淬+整体不淬或回火补救，斧头锤头可全淬（不受冲击刃脆性问题小）。
- 渣没打净就成器：为什么错——夹渣处无法焊接与硬化；后果——器物内夹渣是未来断裂点；断面出渣孔说明折叠锻打不到位；正确做法——打铁先打渣，断面检查合格才进成形工序。
- 锻焊三次不成：为什么错——焊面氧化皮阻隔铁与铁的直接接触；后果——白烧三炉炭焊不上；正确做法——焊面先清渣磨净，撒硼砂/河沙助焊（原始助焊剂）再焊，火色到位一锤定形。
- 中毒与灼伤：为什么错——锻炉 CO 无色无味、渣花四溅是常态；后果——慢性中毒与烫伤积劳成疾；正确做法——锻炉 CO、铁屑烫、飞溅渣——皮围裙护目革手套是锻工三件套，锻坊通风、地面无水。
- **安全边界清单（冶金属高危工艺，开工前逐条过）**：CO 中毒——鼓风冶炼与锻炉必须在露天或穿堂风处，作业者出现头晕恶心即撤至上风向、症状不退视为中毒处置；烫伤——淬火蒸汽、渣花、热铁屑三源，赤脚短裤禁入锻坊，淬火桶与急救水常备；烟气——冶炼烟气含 CO 与矿尘，操作位设上风向、无风天停炉；停步条件——任何人出现 CO 症状、炉体开裂漏火、水汽接触熔渣（炸溅）三者之一，立即停风停炉撤人。
- 限制：块炼铁单炉产量公斤级、人力鼓风是劳动瓶颈（水力鼓风才解锁规模）；铁矿贫区拣选成本高；本文路线以历史上的真实节奏为参照——从第一炉到第一把合格铁斧，实验考古的记录是数月到数年（待核验），不是一周速通。
- 木炭账再提醒：铁耗炭约为铜的 1.5～2 倍量级（同重量金属计，待核验）——没有 [木炭窑与烧炭](07_charcoal_kiln.md) 的稳定产出与林业纪律，铁业就是无米之炊。

## 延伸与关联

- 先决依赖：[木炭窑与烧炭](07_charcoal_kiln.md)、[窑炉建造与热工基础](../../02_生存域/04_shelter/05_kiln_construction.md)、[铜的冶炼](12_metallurgy_copper.md)（炉与鼓风的先修版）、[鞣制皮革](05_tanning_basics.md)（风箱）；铁矿石（赤铁矿/磁铁矿/褐铁矿）的条痕/磁性/致密度三判据与找矿地貌见 [矿物与矿石识别](../../01_根基层/13_field_guide/08_mineral_ore_id.md)——品位不足的"红土"炼不出铁，先会认再动手。
- 后续应用：铁工具全面反哺 [原始木工](../07_tools/06_woodworking_primitive.md)、[石器打制](../07_tools/01_stone_tools.md) 退役、[灌溉工程](../08_production/06_irrigation_basics.md) 的凿井与渠石、[水轮](../../02_生存域/01_energy/08_waterwheel.md)（水力鼓风与锻锤）、[蒸汽原理](../../02_生存域/01_energy/11_steam_engine_principles.md)（铁器是蒸汽时代的物质前提）。
- 铁器落地谱系：本文出铁，[手工具总览](../07_tools/02_hand_tools.md) 收铁器的门类与用法，[农具与役畜](../08_production/09_farm_tools_draft_animals.md) 收"铁犁+畜力"的农业革命——铁的价值要靠下游工具链兑现。
- 原理上游：还原反应与燃烧的通用化学见 [氧化与燃烧](../../01_根基层/11_science/15_oxidation_combustion.md)；金属延展性、晶格与合金通性见 [金属通性](02_metal_basics.md)；铁碳相图的常识版（含碳量-性能）属 [化学基础](../../01_根基层/11_science/13_chemistry_basics.md) 延伸；淬火组织变化（马氏体）是进阶物理冶金，超出本库当前深度，列为进阶主题。
- 组织提示：铁匠铺是"炉工+锤工+掌钳"三人一组的最小单元，锻打协作的默契靠长期磨合——铁匠行会是行业组织化（见 [协作与文明](../../04_组织与文明/10_cooperation/README.md)）的历史样板。
- 考古锚点一览（均已核对，读法：每条对应本文一个环节）：尼日利亚 Lejja 约前 2000 年级冶铁遗存（非洲可能独立起源）；中非 Gbabiri 遗址前 896～773 年冶炼与锻打工坊遗迹（矿场+炉+锻坊的组合布局）；赫梯帝国（约前 1650～1200 年）早期冶铁但非垄断（起源传说与真实节奏的差距）；斯里兰卡季风炉前 300 年（不烧风箱、用季风的"无人力鼓风"路线）；瑞典 Lapphyttan 12 世纪高炉（块炼→高炉的欧洲转折点）；纽芬兰兰塞奥兹约公元 1000 年、一炉约 3 kg 铁（跨海殖民也能开炉的最低门槛）；英格兰最后一座块炼炉约 1770 年才关闭（这门"原始"工艺用了近三千年）。
- 水与火的铁律：锻坊、淬火桶、炭库三者的位置在砌炉前就画定——"料一动三处跑"的锻坊是事故温床。

## 来源与待核验项

已核对（本轮 WebFetch 实读英文维基百科，读取日期 2026-09-18）：
https://en.wikipedia.org/wiki/Iron ；https://en.wikipedia.org/wiki/Hittites ；https://en.wikipedia.org/wiki/Ferrous_metallurgy ；https://en.wikipedia.org/wiki/Bloomery ；https://en.wikipedia.org/wiki/Wrought_iron ；https://en.wikipedia.org/wiki/Steel ；https://en.wikipedia.org/wiki/Cast_iron ；https://en.wikipedia.org/wiki/Forging ；https://en.wikipedia.org/wiki/Forge_welding ；https://en.wikipedia.org/wiki/Quenching ；https://en.wikipedia.org/wiki/Tempering_(metallurgy) ；https://en.wikipedia.org/wiki/Case-hardening 。支持的说法逐条列出：①铁熔点 1538 ℃、地壳第 4 丰度元素约 5% 质量、冶铁炉温需求比冶铜高约 500 ℃、Gerzeh 陨铁珠约前 3500 年（镍 7.5%）、图坦卡蒙陨铁匕首、赫梯约前 1500～1200 年开始冶铁（Iron）；②"赫梯垄断冶铁"说已被主流质疑、青铜时代安纳托利亚铁器多属陨铁、早期铁对亚述贸易按同重 40 倍计价、铁器时代西亚约前 1200 年展开/中欧约前 800 年/不列颠前 8 世纪/中国约前 300 年、中国磨沟前 14 世纪铁片与块炼铁器物至前 9 世纪末、约前 5 世纪中国铸铁（1130 ℃、4.3% 碳熔化）、公元 31 年杜诗水排、北宋炒钢与灌钢及用煤、欧洲高炉 12～13 世纪（Lapphyttan）、精炼炉 15 世纪、罗马年产铁约 84,750 吨、坦桑尼亚 Haya 约两千年前预热鼓风 1300～1400 ℃ 炼碳钢、斯里兰卡季风炉、尼日利亚 Lejja 约前 2000 年级冶铁遗存、纽芬兰兰塞奥兹约公元 1000 年一炉约 3 kg 铁（Ferrous metallurgy、Hittites、Cast iron、Bloomery）；③块炼铁=一氧化碳固态还原不熔矿、海绵铁含碳约 0.2～1.5%、渣以铁橄榄石为主、石灰石非必需（自造渣）、炉内炭矿装料比约 1:1、史前炉出铁约 2 kg/罗马期 10～15 kg/实验短炉 5～10 kg、兰塞奥兹出铁率至多约 20%、炉底块上下含碳不均（Bloomery）；④熟铁碳 <0.05%、渣 <2%、约 99.4% 铁、热处理不硬化、渣纤维致各向异性与木纹状断口、可锻焊（Wrought iron）；⑤钢=碳 0.02%～2.14%、铸铁=碳 >2.1%、熟铁可含碳 <0.1% 而渣 1～2%、共析约 0.8% 碳、727 ℃ 共析线、奥氏体 1148 ℃ 溶碳约 2.1%、淬火得马氏体硬而脆、回火转回韧（Steel、Quenching）；⑥铸铁碳 1.8～4%+硅 1～3%、灰铁 2.5～4.0% 碳（Cast iron）；⑦钢热锻窗口 950～1250 ℃、温锻 750～950 ℃（Forging）；⑧锻焊：纯铁近白热 1400～1500 ℃、普通钢亮黄、高碳钢橙黄 900～1100 ℃、焊面必须洁净、硼砂/细砂助焊（砂与氧化亚铁生成铁橄榄石）、火花迸溅=快速氧化燃烧且焊口差而脆、薄铁条"粘手"试温、高温脱碳（碳与氧化合成 CO₂）与古人以 >1.0% 碳起步（Forge welding）；⑨淬火介质水快油慢、水淬有变形开裂险、搅动破蒸汽膜（莱顿弗罗斯特阶段）、长件垂直/扁件立淬/厚端先入、加热 815～900 ℃、《奥德赛》淬火记载与欧洲 15 世纪普及淬回火（Quenching）；⑩回火色-温表：淡黄 176 ℃/草黄 205 ℃/深草黄 226 ℃/棕 260 ℃/紫 282 ℃/深蓝 310 ℃/浅蓝 337 ℃/灰蓝 371 ℃ 及用途对应、颜色随时间加深、时间-温度可互换、差温回火看色爬向刃口（Tempering）；⑪打包渗碳：炭粉+骨/皮/蹄角装箱焖烧、碳以 CO 迁入、数小时约 1 mm 渗层（传统 0.5～1.5 mm）、骨以磷酸钙为主而主力碳源为蹄角、芯部保持软韧（Case-hardening）。

待核验项（原文遗留+本轮新增，未在上述来源中找到或未实读）：块炼炉炉温约 1200 ℃ 级的精确对应（Haya 炉 1300～1400 ℃ 已核对，普通冷风矮炉温待核验）；出 1 kg 铁总耗矿炭量级（矿 3～4 kg、炭 10 kg）与"矿炭比 1:3～1:5"的全账口径；地壳丰度铁为铜"数百倍"的倍数；沼铁"两大筐"炉量级；淬火加盐调水的可靠性；"铁花/火花形态判碳"法（注意与过烧火花区分）；火色口诀"暗红不打、亮黄快打"与四档火色的精确色-温对应；渗碳盒"焖烧半日约 900 ℃ 级"的温度对应与出炉表观判据；条痕验矿法对三类铁矿的区分度；实验考古"第一炉到第一斧"的真实周期；铁耗炭为铜 1.5～2 倍的量级；矮竖炉高 1～1.5 m、内径 30～50 cm 的对应（罗马自然通风炉约 2 m 已核对，史前矮炉具体尺寸待核验）；一炉铁团锻打 20～40 火的次数；厚薄突变处敷泥缓冷手法；尖角预磨圆再淬；助熔剂占矿量一成以内的上限；板簧钢刃材判断；百炼钢工艺细节（未实读，只存目）；大马士革钢"碳纳米管解释"属近年假说、成因有争议（已核对至"随机产物"层面，机理待核验）。

修正说明（本轮对原文的修正，均保留原句并以补注方式落实）：①"蓝回火是刃口的经典收尾"——已核对色-温表显示刃口经典回火色为淡黄～草黄（176～226 ℃），蓝（310～337 ℃）对应弹簧与抗冲击工具，已在回火小节修正为"按用途选色"；②渗碳碳源——已核对史料指出骨粉主体是磷酸钙、主力碳源为蹄角与皮革，已把"炭粉+皮革/骨粉"修正为"主配炭粉+皮革/蹄角粉、骨粉次选"；③矿炭比——炉内装料比约 1:1（已核对）与原文 1:3～1:5 并存，前者为炉内口径、后者按全账口径保留待核验；④石灰石助熔剂——块炼铁自造渣、石灰石非必需（已核对），原文"可选"保留并补注。
