Repository: ZeroxZhang/day0_knowledgebase

# 03 生产与技术（通信 · 工具 · 农业 · 材料）

部定位：生存底线之上的"造物"能力，阶段轴 1～4 的主体。四个域覆盖技术栈主线：从石器打制到简易机床与精密钟表，从采集驯化到灌溉轮作，从陶器到玻璃与铜铁冶金，从原始信号到无线电。文明百科深化战役（CP-040～047）的各域支柱篇多数在本部。

## 本部领域（4 域 44 篇）

| 领域 | 篇数 | 覆盖 |
| --- | --- | --- |
| [06 通信与导航](06_comms/README.md) | 6 | 原始定向与信号 → 光声信号系统 → 电报 → 无线电 |
| [07 工具与维修](07_tools/README.md) | 10 | 石器打制 → 骨木工具 → 简单机械 → 简易机床 → 车辆与轮 → 船舶与航海 → 钟表与精密机械 |
| [08 农业与生产](08_production/README.md) | 9 | 从采集到驯化 → 育种选种 → 农具役畜 → 灌溉工程 → 轮作体系 |
| [09 材料与工艺](09_materials/README.md) | 19 | 陶器 → 皮革 → 纺织 → 木炭 → 石灰砂浆 → 铜铁冶金 → 玻璃 → 制皂 → 工业化学三支柱 → 光学仪器 |

File: 03_生产与技术/09_materials/14_ceramics_glass.md
# 陶瓷与玻璃（高温制品与使用修补）

层级：基础
视角：通用（应急修补 + 从零重建）
阶段：0～4
状态：待核验（深化重写 2026-09-25）
更新时间：2026-09-25

## 解决什么问题

本文管两件事，分别对应两种处境。

**从零重建侧：窑温 1200 ℃ 以上的世界。**陶器（[陶器制作](06_pottery.md)）解决了"有个容器"，但低温陶器渗水、藏污、敲着发闷、装滚水容易裂。要把器物做到"致密、不透水、敲之清脆"，要做能熔铜熔玻璃的坩埚，要把窑衬用上耐火砖——你就进了高温陶瓷的地界：炻器、瓷、釉、坩埚、耐火砖、匣钵。这一篇讲这些"高温制品"的材料学、配方逻辑、失败谱系与成品质检。分工边界：陶器工艺本身（练泥、成形、干燥、低温烧成）见 [陶器制作](06_pottery.md)；玻璃的熔制与吹制见 [玻璃烧制入门](09_glassmaking_basics.md)；窑体怎么建、火色怎么读、升温曲线怎么排，见 [窑炉建造与热工基础](../../02_生存域/04_shelter/05_kiln_construction.md)；砂浆与石灰见 [石灰与砂浆](08_lime_mortar.md)；纯碱、烧碱等化工料见 [工业化学三支柱](18_industrial_chemicals.md)。本篇管"窑温 1200 ℃ 以上的制品"。

**应急侧：使用与修补。**餐具、储物罐、窗玻璃、瓶瓶罐罐在长期使用和搬运中会碎裂。
物资稀缺时，能修补的器皿值得修补，不能修补的要判断能否降级使用。
本文同时解决：理解陶瓷与玻璃为什么脆、如何判断损伤能否修补、掌握家常条件下的粘接与加固方法、知道哪些部位（接触食物、受热、承压）修补后绝对不能再用。

## 核心知识与原理

### 陶→炻→瓷：一条气孔率的阶梯（从零侧核心）

陶、炻、瓷不是三种配方，是同一门手艺的三个温度档，本质差别只有一个数：**烧成后还剩多少开口气孔**，工程上用吸水率量它（把烧成的器物泡透水再称重，增加的重量占干重的百分比就是吸水率——孔隙吸进去多少水，器物就"多松"）。

- **陶器（earthenware）**：非玻化，烧成通常低于 1200 ℃，历史上多在约 800 ℃ 上下、最低约 600 ℃ 也能烧成；烧后吸水率典型 5%～8%（实读依据：Wikipedia Earthenware，2026-09-25）。孔隙留着，所以渗水——不施釉就不能装水，装了也存味藏菌。低温档的意义：几乎任何黏土都烧得到，窑也简单。
- **炻器（stoneware）**：烧成约 1100～1300 ℃、现代典型 1180～1280 ℃，烧成后吸水率应低于 1%（实读依据：Wikipedia Stoneware，2026-09-25）。"炻"这个字就是"石头做的器"——致密、不透水、硬度高到钢尖划不动、敲击有清脆的响声。现代定义是"玻化或半玻化的陶瓷"（实读依据：同上，ASTM C242 口径）。欧洲共同关税命名里它还有一条：比瓷更不透明、常因黏土里的铁等杂质呈灰棕色。
- **瓷器（porcelain）**：把含高岭石的原料烧到 1200～1400 ℃，坯体内发生玻化并长出莫来石晶体，强度与半透明主要由此而来；上釉之前就不透水、白、半透明、敲之有回响（实读依据：Wikipedia Porcelain，2026-09-25）。吸水率口径上，"零气孔率"定义为吸水率低于 1%，而 ASTM C242 的"vitreous（玻化）"标准是不超过 0.5%（实读依据：Wikipedia Vitrification，2026-09-25）。

三档温度互相对照（与本库 [陶器制作](06_pottery.md) 已核口径一致）：陶 <1200 ℃（历史多数约 800 ℃）、炻约 1100～1300 ℃、瓷 1200～1400 ℃。**每上一档，窑、燃料、黏土三样都得跟着升级——这就是为什么本篇与窑炉篇反复互链。**

**玻化（vitrification）到底发生了什么：**黏土坯烧到高温时不会整块熔成水，而是"渐进的部分熔融"——坯体里的助熔成分（长石、碱、碱土）先熔出玻璃液，玻璃液渗进颗粒之间的孔隙并把颗粒粘牢；随着温度升高，玻璃相的比例越来越大、开口气孔越来越少，坯体从"土块"连续过渡到"石块"（实读依据：Wikipedia Vitrification，2026-09-25："玻璃质结合的比例增加，烧成产物的表观气孔率渐进降低"）。"烧透"的科学讲法就是这一句：玻璃相长够了、孔隙闭了。钠钙玻璃的道理同理可推：往二氧化硅里加碳酸钠（碱）和石灰，才把熔点降到窑够得着的地方（实读依据：同上）——碱既造玻璃也造瓷，这是本篇与 [玻璃烧制入门](09_glassmaking_basics.md) 和 [工业化学三支柱](18_industrial_chemicals.md) 的共同根。

**白度从哪来——铁的账：**瓷的白，本质是"没有铁"。黏土里的铁氧化物是染色剂：铁浓度低时坯是白或浅黄，高时粉、橙、红（实读依据：Wikipedia Kaolinite，2026-09-25）。陶瓷级高岭土的 Fe₂O₃ 典型只有 0.22%～0.68%（同实读，品位表），而普通黏土含铁常在百分之几的量级——差一个数量级。所以做瓷的工艺账里最贵的一道工序是**选矿与除铁**：挑发白、发软、烧后不发红不发灰的土；淘洗过筛让重矿物沉底；烧前任何铁器（铁锹、铁筛、铁钉）都不许接触泥料——混进的铁屑烧后在白坯上炸出黑点。白度不是"白土天然就有"，是"把铁一路挑出去"的结果。

**瓷的两个条件，与"为什么晚了几千年"：**陶器在约两万年前就有了（江西仙人洞，实读依据见 [陶器制作](06_pottery.md) 来源节），炻器约 5000 年前开始发展，而成熟的青瓷要等到东汉（公元 25～220 年）——中间隔了一万多年（商代已有"原始瓷"：高温釉炻器，是瓷的前身；实读依据：Wikipedia Porcelain，2026-09-25）。原因不是没人想，而是两个硬条件缺一不可：

1. **低铁的高岭土**——高岭石（Al₂Si₂O₅(OH)₄）铝高、铁低，烧成中约 550～600 ℃ 转变为偏高岭土，1050 ℃ 以上长出片状莫来石，1400 ℃ 长出针状莫来石、显著提高强度与耐热（实读依据：Wikipedia Kaolinite，2026-09-25）。莫来石就是瓷的"钢筋"：高温不塌、冷了不裂。没有这种土，烧再热也只是过烧的陶。
2. **1300 ℃ 级的窑**——温度每上一档窑的工程难度翻着涨（保温、抽力、耐火衬，见 [窑炉建造与热工基础](../../02_生存域/04_shelter/05_kiln_construction.md)）。中国龙窑到宋代一窑能烧 25000 件（实读依据：Wikipedia Porcelain，2026-09-25；龙窑年代与形制另见 [窑炉建造与热工基础](../../02_生存域/04_shelter/05_kiln_construction.md) 来源节），这个产能是窑工几千年试出来的。

两个条件之外还有第三个隐性条件——**碱与助熔剂的知识**：长石或瓷石提供玻璃相的来源，没有助熔剂概念就永远在高耐火土里打转。欧洲就是反面教材：高岭土样本 16 世纪初就被葡萄牙人带回，但工艺没解开，无数实验失败，直到 1708 年契恩豪斯用高岭土配 Colditz 雪（石膏矿）烧出第一批硬质瓷，1709 年伯特格尔上报、1710 年迈森瓷厂建立（实读依据：Wikipedia Porcelain，2026-09-25）——配方、窑温、原料三样凑齐之前，四百年白忙（扩散视角详见 [技术扩散史](../../05_背景域/15_history/12_technology_diffusion.md)）。

### 耐热材料谱系（服务于冶金与化工）

**坩埚材料学：为什么普通陶埚会被"吃"掉。**普通陶坩埚失败三个原因：①孔隙大，铜水渗进去；②黏土高温下与内容物反应生成易熔共晶（两种东西混起来熔点反而更低的组合），坩埚被"吃"出洞；③急热急冷开裂。考古口径与配方逻辑（实读依据：Wikipedia Crucible，2026-09-25；"坩埚须避开与内容物生成易熔共晶"另见 [铜的冶炼与铸造](12_metallurgy_copper.md) 已核口径）：最早的坩埚就是普通陶土做的宽浅器，铜石并用时代从顶上用吹管加热；后中世纪出现了两支成熟的配方——德国黑森坩埚用**高铝黏土加纯石英砂熟料**，南德石墨坩埚（黏土+石墨）行销全欧与新大陆，今天实验室与熔铜用的仍是"黏土石墨坩埚"（同实读）。配方逻辑展开：

- **黏土是粘结剂**——提供可塑性与烧后的强度骨架。
- **熟料（chamotte，预先烧过、再磨碎的陶料或砂）是抗裂剂**——它本身已经烧缩过了，掺进去抵消新坯的干燥与烧成收缩，并把裂纹"顶断"；黑森配方用纯石英砂，本库 [铜的冶炼与铸造](12_metallurgy_copper.md) 的口径"黏土掺熟料"即此。
- **石墨（或炭粉）是化学盾**——石墨既不与铜铁反应、又极耐热、还导热快；来源见 [矿物与矿石识别](../../01_根基层/13_field_guide/08_mineral_ore_id.md) 的石墨识别节（石墨片岩与大理岩区的脉状体，软、滑腻、污手黑、可成片剥离，与软锰矿区分靠"滑腻"）。没有石墨就退而用炭粉（见 [木炭窑与烧炭](07_charcoal_kiln.md)——炭粉是就地替代品，效果打折但不引入共晶）。
- **使用前空烧预烧一次**（把残余水分与内应力提前放掉）——操作细节归 [铜的冶炼与铸造](12_metallurgy_copper.md)，本篇只定材料账。

**耐火砖：为什么普通砖不行。**普通黏土砖和普通砂浆在高温下的死法有二：其一，砖体里的助熔杂质（碱、碱土、铁）在几百摄氏度就开始生成玻璃相，砖还没"化"先"软"——受压的窑墙、窑顶在自重下缓慢下陷变形；其二，水泥类胶结物在高温下彻底失强，普通波特兰水泥不耐高温、明确不推荐（实读依据：Wikipedia Firebrick，2026-09-25）。耐火砖的对策是配方：以二氧化硅和氧化铝为主，典型含 25%～45% 氧化铝、约 60% 二氧化硅，把助熔杂质压到最低（同实读）；烧到部分玻化，做到"不剥落、在快速温度变化下保持强度"（同实读）。工程上耐火材料分两档，选错比没有更糟：**致密耐火砖**用在机械、化学、热应力都极端的地方（柴窑内壁——木柴磨蚀、灰渣熔蚀、高温三重打击）；**多孔的"窑砖"**更轻、更易成形、保温好得多但强度低，用在窑体外围温和区（同实读）。还有一条化学匹配规则：耐火材料分酸性与碱性，炉渣会溶蚀化学性质不合的衬里——有色金属冶炼配碱性耐火砖，因为炉渣溶蚀酸性硅砖（同实读）；炼铜炼铁的渣是铁质酸性渣时相反。这条规则决定了"用什么土烧耐火砖"：含硅高的土烧酸性砖，含镁的（菱镁矿煅烧）烧碱性砖。现代耐火砖 1822 年由 William Weston Young 在威尔士发明（同实读）——它是工业革命的隐形功臣，重建时的地位同理。

**匣钵：烧瓷的"外棺"。**匣钵（saggar）是烧成时把器物罩在里面的耐火泥盒，保护器物不受火焰直接接触、不受烟、气体与窑内碎屑的损伤（实读依据：Wikipedia Saggar，2026-09-25）。为什么高级品必须套匣钵：①窑柴的灰烬飘落在熔融的釉面上，一粒灰就是一个疤（落渣）——釉越讲究，越容不下一粒灰；②匣钵把火焰的局部冲击（火焰直接舔到的部位温度高、背火面低）挡掉，钵内温度更均匀，是原始条件下的"温度缓冲器"；③明火窑里气氛（氧化/还原）不可控，匣钵微环境让它变得可以经营。代价要记账：明清御窑厂里，制造匣钵占据大量空间、劳力与材料，造匣钵的窑比烧成品的窑还多（实读依据：同上，引 Gerritsen 2020）；匣钵本身也有寿命，斯塔福德郡口径约 40 次烧成（同实读）。素烧与釉烧的垫具纪律：素烧件放在硅砂或燧石粉的垫床上（同实读）——垫料隔离，出窑不粘。

**马弗一句话：**马弗（muffle）是窑内隔出的一间"火焰进不来、热进得来"的小室，器物放里面与燃烧产物完全隔离——原理与匣钵相同，只是做成窑的固定结构；做需要绝对洁净的釉烧与熔炼时用。

### 釉的化学：给陶器穿上玻璃衣

**釉是什么：**一层"长在陶器上的玻璃"——玻璃形成体（硅）加助熔剂（降低熔点的碱、碱土、铅、硼），磨成浆蘸或喷在坯上，入窑烧到熔融，冷下来就是一层不透水、不吸味、可擦洗的玻璃质外衣（实读依据：Wikipedia Ceramic glaze，2026-09-25；釉的熔制路线另见 [玻璃烧制入门](09_glassmaking_basics.md) 第六步——那篇管"熔出来"，本篇管"配方逻辑与失败谱系"）。釉使陶器不透水的原理是封死孔隙，这也说明：**釉烧温度必须与坯匹配**——釉熔了、坯没烧结，水从坯里渗；坯玻化了、釉没熔，就是一层土粉。

**灰釉——最古老的釉，也是从零重建的第一站：**草木灰本身就是助熔剂——灰里含钾、钙的氧化物，加进硅与黏土就成了釉（实读依据：Wikipedia Ceramic glaze，2026-09-25；传统釉五大类按主要助熔剂分：灰釉、长石釉、铅釉、盐釉、锡釉，其中灰釉是东亚传统）。中国古代商代（约前 1600～前 1046 年）的原始青瓷，用的就是高温灰釉——高温釉炻器在釉陶之前出现，这是"高温路线先成熟"的实证（同实读）。从零配方逻辑：淘洗草木灰取碱液（钙钾浓、可溶盐杂少），按灰:黏土约 1:1 到 3:7 起试（量级为传统工艺经验，待核验），磨细过筛，蘸涂半干坯——先烧试片，按结果调灰比。

**盐釉一句话：**欧洲炻器传统做法——窑到高温后往火里撒盐或纯碱，钠蒸气与坯体表面的氧化铝和硅反应，就地长出一层硅酸钠玻璃皮（实读依据：Wikipedia Ceramic glaze，2026-09-25；欧洲炻器盐釉 15 世纪末完善，见 Wikipedia Stoneware 同日实读）。不需要配釉浆，但产生有毒的氯化氢气体，现代已基本淘汰——原始条件下只配在敞开式窑使用。

**铅釉红线：**铅釉约 800 ℃ 就熔，成品鲜艳光亮，中国古代两千年（如唐三彩）都在用（实读依据：Wikipedia Ceramic glaze，2026-09-25）。但铅是神经毒素，釉面接触酸（醋、果汁、酒）会溶出铅和镉——现代监管用 4% 乙酸、24 小时浸泡测溶出量并设 ppm 级上限（实读依据：Wikipedia Glaze defects，2026-09-25；欧盟 84/500/EEC 口径）。重建纪律：铅釉器只做装饰与干货储存，永远不装酸性与热的食物饮料；釉面磨损开裂的旧彩釉器同样退出餐具列（应急侧的老器物判断见"方法与应用"节）。

**釉的失败谱系与排查序**（机制实读依据：Wikipedia Glaze defects，2026-09-25）：

- **釉裂（crazing，釉面蛛网状细纹）**：主因是釉的热膨胀系数大于坯——冷却时釉想缩得更多，坯不让，釉被拉出裂纹；上釉过厚（釉层离坯越远、压应力越小）、烧成不足、玻化器过烧、开窑过早（详见失败模式库）都会诱发；坏体吸湿膨胀还会让好器物过些年"延迟开裂"（同实读）。防裂调整方向（Seger 规则，同实读）：坯侧——提高自由硅、减少塑性黏土（用高岭替代球土）、减少长石、硅磨得更细；釉侧——加硅、减助熔剂。中国宋代官窑与汝窑把这种裂纹做成了审美（开片），但做容器必须避免——裂纹是藏污与藏菌的缝。
- **剥釉（shivering/peeling）**：与釉裂相反——釉的膨胀系数小于坯，冷却后釉被压得崩落掉块；调整方向与防釉裂完全相反（同实读）。釉裂与剥釉是一对天平：坯釉匹配就是在天平中间找位置。
- **流釉粘底**：釉浆太稀、蘸釉太厚、烧过温度——釉流到足底与窑具粘死，出窑砸底；预防是上釉时足部留一圈不上釉（蜡或擦除法，实读依据：Wikipedia Ceramic glaze，2026-09-25），并把釉浆稠度调到"蘸一次挂浆均匀、不淌"。
- **起泡与针孔**：釉熔融时坯内气体（残余空气、碳酸盐分解气）穿出，气泡破裂后釉没流平就凝了（实读依据：Wikipedia Glaze defects，2026-09-25）；排查序：先查釉层是否过厚，再查升温是否太快（气体没排完釉就封了），最后查坯料碳酸盐混入。
- **色釉与还原焰一句话：**往釉里掺铁、铜、钴的氧化物得色，青瓷的铁要在还原焰（缺氧燃烧产生的 CO）里才发青——呈色机制与还原操作归 [陶器制作](06_pottery.md) 与 [窑炉建造与热工基础](../../02_生存域/04_shelter/05_kiln_construction.md)，本篇只立结论：白瓷要氧化焰+低铁，青瓷要还原焰+微铁。

### 使用与修补的原理（应急侧）

- 陶瓷和玻璃都是脆性材料（受力时不会先弯一弯"抗议"一下、而是直接断开的材料）：
  抗压能力强、抗拉能力差，没有塑性变形能力——受弯或受冲击时不会"弯一下"，而是直接开裂。
  裂纹一旦出现，尖端会应力集中（裂纹最尖的那一点会把施加的外力全部"聚拢"到极小的面积上，
  像撕袋子时剪的小口一样，力都从小口走），小幅外力即可使其继续扩展。
  修补的本质是用粘接层把裂纹两侧拉住，阻止应力集中，但粘接层抗剥离和抗剪能力有限，修补件永远不如原器。
- 陶瓷与玻璃的区别：
  - 陶瓷（炻器、瓷器、陶器）：多孔或致密的晶态材料，陶器无釉处会吸水（滴水在素胎上，几秒内被吸进去发深色即为陶器）；
    断裂面粗糙，粘接面积大，粘接较牢。炻瓷致密不吸水，滴水发亮的即是（这一滴水的动作同时是三档器类的判别法，见"从零实现路径"质检节）。
  - 玻璃：均质致密、完全无孔；
    断裂面光滑，粘接接触面要求高，且应力稍大就沿新裂纹再裂。
    玻璃修补的可靠性明显低于陶瓷。
- 受力判断是修补决策的核心（悬臂：一端固定、另一端悬空伸出并受力的结构，比如手柄——固定端根部受力最大）：
  - 杯口小崩、盘沿小缺口：不承力，粘接或打磨即可恢复使用。
  - 碗身贯穿裂缝：可以粘，但不能再次盛热食、加热、承压。
  - 手柄断裂：手柄是典型悬臂受力点，粘接手柄的可靠性低，修补后只可轻拿轻放或改为固定摆放。
  - 锅、壶、烤盘等受热件：任何粘接剂都不耐明火和烤箱温度，受热件破裂后一般不建议粘接再用，只能降级为冷用容器（如存干货）。
- 粘接的原理：
  环氧树脂类双组分胶（两管分装的胶，一管树脂、一管固化剂，混合后才发生固化反应变硬）通过固化反应形成硬质连接层，对陶瓷玻璃附着力好；
  UV 胶（紫外固化胶，涂上后用紫外灯或强日光照射才变硬）对玻璃透明部位效果佳但需光源；
  502 类氰基丙烯酸酯（瞬间胶，遇空气中的水分几秒内固化）固化快但脆、怕水怕热，只适合小件非受力修补。
- 为什么"对齐"比"胶多"重要：粘接强度取决于断面贴合面积，碎片错位一点点，实际接触面积就大幅下降，
  而且错位处形成新的应力集中点，正是下一次开裂的起点。
  拼合时优先保证对齐，宁可挤掉多余的胶。
- 温度对固化的影响：环境温度低时环氧固化显著变慢（接近 10 ℃ 时可能需要正常时间的两三倍，量级为经验值），
  低温季节要延长静置时间；
  固化期避免暴晒和剧烈温差，骤热会使胶层与坯体收缩不一致而开裂。
- 常用工具与材料清单：双组分环氧胶（或透明 UV 胶）、洗洁精、抹布、一次性手套、胶带与橡皮筋（固定用）、油石或细砂纸（磨钝锐边）、旧牙刷（清理断口）。
  这套东西不齐也能修，但有手套和固定材料时成功率和安全性明显更高。

## 从零实现路径（从陶到瓷的阶梯）

总路线是"按温度档投资"，每一档都以前一档的窑与手艺为前提（依赖链：黏土识别与练泥成形见 [陶器制作](06_pottery.md) → 窑体与火色见 [窑炉建造与热工基础](../../02_生存域/04_shelter/05_kiln_construction.md) → 燃料见 [木炭窑与烧炭](07_charcoal_kiln.md)；高岭土认矿见 [黏土与土壤](../../01_根基层/13_field_guide/09_clay_soil_id.md)，石墨认矿见 [矿物与矿石识别](../../01_根基层/13_field_guide/08_mineral_ore_id.md)）：

1. **第一档（陶，阶段 0～1）**：素胎够用即停—— [陶器制作](06_pottery.md) 的主线。此档产物：素陶容器、陶范、坩埚的胚胎。
2. **第二档（炻，阶段 2～3）**：窑上到 1100～1300 ℃ 档（倒焰窑级，见 [窑炉建造与热工基础](../../02_生存域/04_shelter/05_kiln_construction.md) 窑型表）。此档产物：致密储水罐、研钵、管道、耐酸容器、第一批可用的坩埚与匣钵。炻器是"性价比之王"——不透水、结实、对土的要求远低于瓷（含铁杂质的土也能烧，只是颜色发灰棕，实读依据：Wikipedia Stoneware，2026-09-25），工业化的前夜靠它。
3. **第三档（瓷，阶段 3+，奢侈品级）**：低铁高岭土 + 1300 ℃ 级窑 + 除铁纪律三样齐备才启动。它是贸易品与身份品（瓷器出口与扩散史见 [技术扩散史](../../05_背景域/15_history/12_technology_diffusion.md)、[中世纪的世界](../../05_背景域/15_history/06_medieval_world.md)），不是日用刚需——把瓷排在炻之后。

**坩埚的制作步骤**（材料账见上节，操作衔接 [铜的冶炼与铸造](12_metallurgy_copper.md)）：

1. 配料：高铝黏土 5 份 + 熟料或纯石英砂 3 份 + 细石墨粉（或细炭粉）2 份（份量为配方逻辑的起始比，待核验——方向实读支持：黑森配方=高铝黏土+石英砂熟料、南德配方=黏土+石墨，实读依据：Wikipedia Crucible，2026-09-25）。熟料粒度粗细搭配，粗的顶裂纹、细的填孔隙。
2. 捏练均匀（无干粉团），手捏或泥条盘筑成小埚（拳头级、壁厚不留薄点），阴干一周以上，干透标准同陶坯。
3. 空烧预烧：入窑低温位烧透一遍（不再解体为准），出窑敲击声脆、对光无透缝为合格（检查口径与 [铜的冶炼与铸造](12_metallurgy_copper.md) 一致）。
4. 首用装料减半，验漏后再满载。

**耐火砖与窑衬**：从窑温突破 1000 ℃ 那天起，窑的内衬要换"低杂质、高铝硅"的砖。就地判土：发白发亮的土一般铝高铁低（往耐火的方向走），发红发黄的土铁多（助熔杂质多、做不得高温内衬）；土的酸碱性按渣的化学配（上节规则）。窑砖（多孔保温）与致密耐火砖分内外两圈砌——外面保温、里面耐磨耐渣（实读依据：Wikipedia Firebrick，2026-09-25）。砌砖不能用普通波特兰水泥（不耐高温，同实读），用耐火泥浆（配比逻辑与窑体施工见 [窑炉建造与热工基础](../../02_生存域/04_shelter/05_kiln_construction.md)，耐火度概念归本篇）。

**匣钵的制作**：粗粒耐火黏土（制匣钵的土后来就叫"saggar clay"，实读依据：Wikipedia Saggar，2026-09-25）掺熟料，轮制成或拍成桶状盒，壁厚而匀，阴干烧成（温度到炻档即可）。尺寸配套：一钵装一件主器，钵底撒硅砂垫层；钵口沿磨平，叠钵时上下严合防灰。用一次查一次裂纹，裂钵降级垫底。

**灰釉的制备**（配方逻辑见上节，操作）：

1. 淘灰：草木灰入桶加水搅开，静置撇去浮杂，取上层灰浆（钾钙在细粒中）；灰要选硬木灰（钙钾高），稻草灰偏硅。
2. 配浆：灰浆与淘洗过的白黏土按上节比例混合，磨细过筛（至少筛两遍）。
3. 试片：同批试片挂不同灰比的釉，同窑烧——出窑看"熔透了吗（光泽）、流了吗（挂底）、裂了吗"，按结果调下一窑。试片法与窑志校准的通用纪律见 [窑炉建造与热工基础](../../02_生存域/04_shelter/05_kiln_construction.md)。
4. 涂釉：素烧过的坯蘸釉或浇釉，釉浆稠度以"挂浆均匀、边缘不淌"为准，足底一圈擦净。

**高温烧成的操作差异**（与陶器的低温烧成比，窑体操作归 [窑炉建造与热工基础](../../02_生存域/04_shelter/05_kiln_construction.md) 火色语言与窑志节）：

- 升温更慢：高温档坯体厚、内外温差大，且 573 ℃ 石英相变、225 ℃ 级方石英相变都要缓穿（相变机制与开窑红线见"常见错误与限制"节），全程升温时间比陶器长。
- 保温更长：玻化靠玻璃相"爬"进孔隙，是时间换质量的过程——到温后保温段的火色要压稳（火色档位对照见 [窑炉建造与热工基础](../../02_生存域/04_shelter/05_kiln_construction.md)）。
- 冷却更慢：玻化坯骤冷会因内外收缩不一致而炸裂，窑封后自然冷透再开。
- 烧成气氛按器类选：白瓷氧化焰、青瓷还原焰（分工见上节与 [陶器制作](06_pottery.md)）。

**成品质检三法**（就地可做，判定玻化程度）：

1. **吸水率测试（泡水称重法）**：器物烘干称重（干重），泡水 24 小时至饱和，擦干表面再称（湿重）；增重占干重的百分比即吸水率——陶器 5%～8%、炻器应 <1%、瓷 <0.5%（阈值实读依据：Wikipedia Earthenware/Stoneware/Vitrification，2026-09-25）。就地简化版：胎底内侧滴水，一秒内吸深为陶，十分钟不吸为玻化合格。
2. **敲击听声**：指弹或木棍轻敲，玻化坯清脆有回响、孔隙坯发闷——实读旁证：Stone china"轻敲有清脆的响声"（实读依据：Wikipedia Stoneware，2026-09-25）； [铜的冶炼与铸造](12_metallurgy_copper.md) 坩埚检查同口径。内部有暗裂时声音发哑——声音是免费的无损检测。
3. **看色看形**：白度不达标回查铁（淘洗与除铁纪律），变形回查支架与烧成位（见失败模式库）。

**修坯一句话：**瓷在皮革硬度到素烧后要精修——把足底与外壁车修到薄而匀，底足露胎不上釉（防粘窑具的实用解，也与"足部留釉"互为表里）；修坯刀走过要连续，停顿就留痕。

**安全红线（高温侧，窑炉作业细节归 [窑炉建造与热工基础](../../02_生存域/04_shelter/05_kiln_construction.md)）**：

- 开窑烫伤：开窑时机、观察口辐射热、持物距离的红线在窑炉篇——本篇补一句分工：烧成段与开窑段不许穿化纤、不许赤手触窑体任何部位。
- 坯料粉尘（硅肺链）：高岭土与石英粉的长期吸入致尘肺——高岭土尘的 OSHA 上限为总尘 15 mg/m³、呼吸尘 5 mg/m³，且原料可能含痕量结晶硅（吸入性致癌物，实读依据：Wikipedia Kaolinite，2026-09-25）；石英就是结晶硅本体，干磨坯料与釉料的粉尘危害与打制石器的矽肺同源（矽肺病理与 Brandon 作坊案例已核口径见 [石器打制与原始工具](../07_tools/01_stone_tools.md)）。纪律：湿磨不干磨、露天或上风位作业、湿扫不干扫、成规模作业护口鼻。

## 方法与应用

### 高温制品的使用判断

- 器类对号入座：素陶器——存干货、装凉水（孔隙蒸发降温是优点）；釉陶/炻器——日用主力，储水、煮食、腌菜；瓷——餐具与贸易品；坩埚——只配对相应金属，熔铜埚不熔铁（共晶与蚀损规则，见 [铜的冶炼与铸造](12_metallurgy_copper.md) 与 [铁的冶炼与锻造](13_metallurgy_iron.md)）。
- 热震规则：玻璃与陶器不能骤冷骤热（内外膨胀步调不一致直接裂），厚壁器比薄壁器更怕；玻化薄壁瓷反而耐急冷急热——迈森硬质瓷有"烧红的茶壶丢进冷水无损"的实测记录（实读依据：Wikipedia Porcelain，2026-09-25），但这是"薄壁+高莫来石坯"的成绩，厚壁炻器与含粗石英颗粒的坯不享受此待遇，一律按"不骤变温度"执行。
- 老器物与来历不明的彩釉器：先按铅釉疑犯处理——只装干货、不装酸性与热食；釉面磨损、开裂、哑光的更严格（溶出随釉面劣化上升，实读依据：Wikipedia Glaze defects，2026-09-25）。
- 炻器与瓷做炊具的边界：直火炊具坯内要留缓冲（ [陶器制作](06_pottery.md) 瘠性料原理），全玻化致密坯直火烧易裂——砂锅类是"致密+掺瘠性"的折中产物，不是瓷。

### 应急修补（原文方法全保留）

- 修补决策流程：先问三个问题——
  这个部位是否受力（手柄、壶嘴、锅沿）？
  是否接触食物和水？
  是否受热受压？
  三者任一为"是"，都应降低预期或放弃修补，改降级使用。
- 清点碎片后再决定：碎片齐全、断口干净（没有碎成粉末的边角）才有完整修补的条件；
  碎片缺失或粉碎性破裂，只能填补塑形或放弃。
  断口被手摸油污、被抹布擦过之后修复难度上升，第一时间少碰断口。
- 环氧胶粘接陶瓷的步骤：
  1. 清洁：断面用洗洁精水用旧牙刷刷洗，清水冲净，充分干燥——
     放在通风处晾一小时以上，或用吹风机低温档距断面 20 厘米左右吹两三分钟再晾半小时。
     判断干燥的动作：用干指腹轻触断面，不凉、不黏、不挂水汽才算干。
  2. 试拼：先干拼一次（不上胶），确认碎片齐全、顺序正确；
     陶瓷碎片往往要按"从两端向中间"或"从底部向上"的顺序依次就位，先拼错就装不进去。
     试拼时给每个碎片按拼接顺序用纸胶带编号，正式拼时按号来。
  3. 调胶：双组分环氧按说明比例挤在硬纸板或塑料片上——
     没有量具时挤两段等长的 A 胶和 B 胶（等长近似等量，仅适用于 1:1 配比的产品）；
     用一次性筷子或冰糕棍搅拌至少一分钟，搅到颜色完全一致、看不到单独的色纹才算匀。
     调好后有可操作时间限制（多为几分钟到半小时，以说明为准），尽快使用。
  4. 涂胶拼合：用搅拌棍的尖端把胶薄而均匀地涂在断面两侧——薄到透过胶能隐约看到断面轮廓为宜；
     拼合、对齐、挤出多余胶，挤出的胶珠随时用纸巾蘸掉。
  5. 固定：用胶带、橡皮筋或绳（参见[绳索与绳结](03_cordage_knots.md)）把碎片位置固定——
     圆形器皿用橡皮筋十字交叉箍，平面用胶带条跨缝贴，异形件用绳绕后塞纸团顶住。
     静置到胶完全固化（通常 24 小时量级，以胶的说明为准，待核验）。
     中途不要移动，静置位置选"固定、无人碰、不晒"处。
  6. 清理：固化后用刀片刮或细砂纸打磨掉溢出的胶。
- 玻璃的修补：
  - 干净平直断面的玻璃杯、玻璃瓶身，用环氧或透明 UV 胶粘接，同样"清洁—试拼—固定—静置"。
  - 裂了但未散开的玻璃容器可以只沿裂纹渗胶加固（用刀尖或针把胶沿裂缝从最高点滴入，让胶靠重力沿缝下行，反复多次直到缝内变色），
    但不能再装液体（会渗）、不能受热。
- 非粘接的应急处理：
  - 盘、碗边缘小缺口可用油石、砂纸蘸水把锐边磨钝——
    油石平贴缺口，蘸水后沿边缘弧度来回打磨，每磨十几下蘸一次水，磨到用指腹划过不挂手、不刮纸为止；
    防止割嘴割手，磨圆后不美观但安全。
  - 裂纹储物罐（不装液体、不受力时）：外侧沿裂纹贴透气的加固材料（布基胶带、铁丝缠绕）可以延缓扩展，但只是临时措施。
  - 大罐小裂缝渗漏的应急封堵可用蜡或肥皂揉入裂缝（把蜡块按在罐壁温热处蹭软化后往缝里压实，或用干肥皂反复涂抹压入），
    只适用冷用、非饮用容器。
- 玻璃截口的处理：用冷裂法或磨割得到的玻璃截口极其锋利，必须用油石蘸水沿全周磨钝，或包布边、套胶圈后才能接触；
  没有把握处理截口就不要截，整瓶降级使用更安全。
- 降级使用思路：裂纹碗→收纳容器；裂盖罐→无盖罐；破口瓶→截口后包边作笔筒（截口极锋利，需打磨或包边）；
  受热件裂后一律退出加热用途。
- 修补的验收标准：固化后轻晃无异响（贴耳摇一摇，听不到"咔"的细响）、
  拼缝无新发丝纹（对着光转一圈看）、轻拉手柄或轻压边缘无位移才算合格。
  修补件使用头几次刻意轻拿轻放，观察拼缝变化，任何扩展迹象立即停用并降级。
- 碎片的抢救与临时保存：器皿摔碎后先拍照记录整体形状，
  然后按"边缘碎片—中间碎片—底部碎片"分区收集，用布包好防碰撞；
  小碎片缺失时不必强拼，可留缺口修补（缺口边缘磨钝），或用双组分环氧腻子填补塑形（仅限非接触食物、非受力部位）。
- 食品安全边界：接触食物的修补面要选标注"无毒固化后可用于食品接触"级别的胶（待核验，普通环氧默认不保证食品安全）；
  更稳妥的做法是让胶缝只出现在不接触食物的外侧与外壁，内侧断面裸露或不修。
  铅釉老器不修就用——修完的胶缝接触酸食同样有溶出风险，直接降级为非食器。

## 常见错误与限制

### 高温制品的失败模式库

- **过烧变形（温度过头）**：超过坯体安全温度，玻璃相太多、坯体软化，器物下塌、口沿歪斜甚至与窑具熔粘。判别：断面玻璃光泽过强、起泡、釉面全流。预防是窑温上不去就别硬够下一档（温度档位与窑型对应见 [窑炉建造与热工基础](../../02_生存域/04_shelter/05_kiln_construction.md)），大型器物要有专门支架分担自重——软化期的坯承不住自己的重量。
- **生烧夹心（未烧透）**：温度或保温不够，外面烧结、芯还是粉——断面看到夹生层；器物吸水率高、敲声发闷。验证就靠吸水率测试与敲击声（质检三法）；生烧件可以回窑重烧，不用扔。
- **釉裂（crazing）**：坯釉膨胀系数不匹配（机制见上节），或开窑过早。注意"延迟开裂"：当时完好、吸湿后数月开裂——验收时吸水率合格仍不能保证终身不裂，容器以"坯釉都偏稳"为选型标准。
- **开窑过早（dunting，冷裂）**：开窑温度高于 100 ℃ 即可诱发釉裂与坯体冷裂，高于 200 ℃ 可灾难性开裂——方石英在约 225 ℃ 有晶型相变、体积突变（实读依据：Wikipedia Glaze defects，2026-09-25；573 ℃ 石英相变同理由见 [窑炉建造与热工基础](../../02_生存域/04_shelter/05_kiln_construction.md) 已核口径）。纪律：冷却段封窑自然降温，出窑以"手背贴窑壁不烫"为门槛（量级为操作经验，待核验）。
- **落渣（窑灰落釉面）**：一粒灰毁一件釉器。预防即匣钵（理由重现见上节）——明火烧釉而不套钵，等于把成品率交给风。
- **变形（大型器物）**：高温软化期大件的自重就是载荷——烧成位要立着放、支点受力均匀，不能平放悬空；盘类立烧、罐类口朝上，避免任何悬跨。
- **流釉粘底与垫料粘结**：足釉未擦净或釉过稀，出窑砸不开——上釉纪律见上节；垫料用硅砂垫层，不许用会与釉反应的垫面。
- **坩埚误配**：熔铅熔铜用错了与内容物成共晶的埚材，埚蚀穿、金属漏炉（共晶机制见上节与 [铜的冶炼与铸造](12_metallurgy_copper.md)）——新埚先试小料。
- **铅釉入食**：机制与红线见上节，此处重申结论——彩釉器、旧釉器不装酸性与热的食物。
- **粉尘吸入**：干磨坯料釉料、干扫作坊都是高浓度粉尘源，红线见"从零实现路径"安全节。

### 应急修补的常见错误（原文全保留）

- 用 502 类瞬间胶修补杯碗并继续日常使用：脆、不耐水泡和洗碗，短期内会再次裂开；且接触热食时可能软化。
  它只适合小摆件快修。
- 修补受热件（锅、壶、马克杯加热用、烤盘）：所有家常粘接剂都不能承受明火与烤箱温度，受热导致胶失效甚至燃烧。
  破裂的加热器具降级为冷容器。
- 不清洁就粘接：油污、水膜使胶无法附着，粘接失败最常见的单一原因。
  断面必须清洁并完全干燥（UV 胶和特殊湿面胶除外）。
- 胶涂太厚：厚胶层强度低，薄而均匀的胶层粘接最好；
  溢胶未及时擦除，固化后打磨费劲且留疤。
- 固定不牢、过早移动：固化期内碎片错位毫米级就拼不回去，需要重新清洁重粘。
- 忽视破口玻璃的锋利边缘：处理玻璃碎片戴厚手套或用钳子夹持，碎片单独包好丢弃，不与其他垃圾混放；
  地面碎玻璃用湿纸团收集细屑（湿纸团能把细屑粘住，干扫会扬起并残留）。
- 陶器吸水件粘前未干透：断面内部存水导致固化不良，粘接看起来成功、泡水后脱落。
- 用透明胶带、普通双面胶长期"固定"裂缝：这类胶带随时间老化翘边脱落，误以为已修补而实际毫无结构强度。
  胶带只作为环氧固化期的临时夹具。
- 修补后的器皿直接进微波炉或洗碗机：微波加热局部高温、洗碗机高压热水冲击，都会破坏胶层；
  所有修补件一律手洗、常温使用。
- 对"看起来只裂了一条缝"的玻璃反复施力验证：玻璃裂纹的扩展没有预兆，
  用手指按、掰裂缝去"试试牢不牢"是造成割伤的典型动作。
  验证承力与否只能用极轻的试触，并预期它随时会裂。
- 在儿童和宠物活动区域摆放修补件或碎片抢救现场：修补静置要选固定、无人碰、不晒的位置，
  碎片抢救区用容器圈起来，不放在过道和桌边。

## 延伸与关联

- 本领域（分工谱系）：[陶器制作](06_pottery.md)（低温档：练泥、成形、干燥、素烧——本篇高温档的上一层）、[玻璃烧制入门](09_glassmaking_basics.md)（同温档的玻璃熔制与吹制，釉的熔制路线在那篇）、[石灰与砂浆](08_lime_mortar.md)（约 900 ℃ 档的煅烧——温度阶梯的参照系）、[工业化学三支柱](18_industrial_chemicals.md)（纯碱与烧碱——助熔剂的化工源头，耐酸容器互为因果）、[木炭窑与烧炭](07_charcoal_kiln.md)（燃料端：炭的热值与高温窑的燃料账、炭粉做坩埚替代料）、[金属基础](02_metal_basics.md)（铁丝、卡箍在陶瓷加固中的应用）、[绳索与绳结](03_cordage_knots.md)（固化期捆扎固定碎片）、[木材](01_wood.md)（补块与支架材料）。
- 上游与下游：
  - 窑与温度：[窑炉建造与热工基础](../../02_生存域/04_shelter/05_kiln_construction.md)（窑型温度档、火色语言、窑志、开窑安全——本篇制品的载体与测温分工）。
  - 坩埚的用户：[铜的冶炼与铸造](12_metallurgy_copper.md)（坩埚预烧、检查、垫砂与熔炼操作——本篇管制造，那篇管使用）、[铁的冶炼与锻造](13_metallurgy_iron.md)（更高温度档的炉衬与耐火材料消耗大户）。
  - 认矿：[黏土与土壤](../../01_根基层/13_field_guide/09_clay_soil_id.md)（找高岭土与白土）、[矿物与矿石识别](../../01_根基层/13_field_guide/08_mineral_ore_id.md)（石墨识别 3.9 节、菱镁矿）。
- 历史锚点：[青铜时代与铁器时代](../../05_背景域/15_history/04_bronze_iron_ages.md)（原始瓷与商周高温窑并行的年代背景）、[中世纪的世界](../../05_背景域/15_history/06_medieval_world.md)（中国瓷作为印度洋贸易的实物账本——大津巴布韦出土明代瓷器）、[技术扩散史](../../05_背景域/15_history/12_technology_diffusion.md)（瓷器外销、丰山瓶 1338、殷弘绪 1712 书简、迈森 1708/1710——欧洲仿瓷四百年的扩散链）。
- 跨领域：[../02_water/README.md](../../02_生存域/02_water/README.md)（储水容器的完整性要求——裂缝容器不能用于储水）、[../03_food/README.md](../../02_生存域/03_food/README.md)（食品接触材料的安全边界）、[../07_tools/README.md](../07_tools/README.md)（粘接剂的通用使用原则与零件替代）。
- 可继续深入：进阶主题"成形与塑形基础"（forming_shaping.md，待整理，涉及陶瓷烧制原理）、"简单制造与工艺选择"（simple_manufacturing.md，待整理）。
- 相关从零重建视角见 [../00_roadmap.md](../../00_roadmap.md) 对应阶段节点（阶段 1 陶器容器，阶段 3 高温陶瓷与玻璃）。

## 来源与待核验项

**已核对（本轮实读，读取日期 2026-09-25，工具为 web_reader 网页实读；WebFetch 于本环境连接超时，改用 web_reader 并如实标注）：**

1. https://en.wikipedia.org/wiki/Stoneware —— 支持：炻器定义（较高温烧成至不透水；现代定义=玻化或半玻化陶瓷，ASTM C242；欧洲共同关税命名：致密、不透水、钢尖划不动、比瓷不透明、通常部分玻化、常呈灰棕色）；烧成温度约 1100～1300 ℃、最常见 1180～1280 ℃；素烧约 900 ℃、釉烧 1180～1280 ℃；烧成后吸水率应低于 1%；欧洲中世纪晚期才能生产（窑效率低+合适黏土少见）、Pingsdorf 原炻器约 1250 年、大规模完全玻化约 1325 年、盐釉 15 世纪末完善；中国汉代起大量生产；印度河成熟期（前 2600～1900）已有炻器手镯；东亚传统术语只分低温/高温烧、不单列炻器；Böttger 红炻器约 1710 年（欧洲硬质瓷的先行阶段）；Stone china 轻敲有清脆响声。
2. https://en.wikipedia.org/wiki/Porcelain —— 支持：瓷=含高岭石的原料烧到 1200～1400 ℃；强度与半透明主要来自玻化与莫来石生成；关税定义（完全玻化、硬、上釉前即不透水、白、半透明、敲之有回响）；三类（硬质瓷/软质瓷/骨瓷，骨瓷传统配方=2 骨灰:1 高岭土:1 瓷石）；商代（约前 1600～前 1046）原始瓷、东汉（25～220 年）发展为瓷、隋末唐初白度与半透明达标、唐代外销伊斯兰世界、宋代龙窑一窑 25000 件、明代景德镇集中；欧洲链：16 世纪初葡萄牙人带回高岭土样本但工艺未解、16 世纪美第奇软质瓷收效甚微、1708 契恩豪斯（高岭土+Colditz 雪）首制硬白半透明瓷、1709 伯特格尔上报、1710 迈森建厂（烧成可达 1400 ℃、一次烧成）、烧红茶壶入冷水无损的现代复现；日本 1592～1598 侵朝掳陶工并发现有田瓷土；d'Entrecolles 1712 年信件公开景德镇制瓷流程。
3. https://en.wikipedia.org/wiki/Kaolinite —— 支持：高岭石 Al₂Si₂O₅(OH)₄；铁氧化物染色规律（低浓度白/浅黄、高则粉橙红）；陶瓷级高岭土 Fe₂O₃ 典型 0.22%～0.68%；热转变序列（550～600 ℃ 偏高岭土、925～950 ℃ 铝硅尖晶石相、1050 ℃ 以上片状莫来石+方石英、1400 ℃ 针状莫来石显著提高强度与耐热）；白瓷坯高岭土可占 50%、最优品位=低"显色氧化物"含量；kaolin 一词 1727 年入英语、转写自 d'Entrecolles 1712 年报告中的"高嶺土"、得名于景德镇（浮梁）附近高岭村（"High Ridge"）；高岭土尘 OSHA 上限总尘 15 mg/m³、呼吸尘 5 mg/m³、可能含痕量结晶硅（吸入性致癌）。
4. https://en.wikipedia.org/wiki/Ceramic_glaze —— 支持：釉=陶瓷器上的玻璃质涂层（装饰、不透液、减污物附着），封堵陶器孔隙使其不透水；传统五大类釉（灰釉=草木灰钾钙助熔、东亚传统；长石釉；铅釉约 800 ℃ 起熔、中国约两千年历史如唐三彩；盐釉=欧洲炻器传统；锡釉）；釉史（先于陶器用于石质料、陶器上釉跟随约前 1500 年玻璃发明、约前 100 年铅釉广泛、商代原始瓷高温釉早于低温陶釉）；盐釉机制（钠蒸气与坯体氧化铝和硅反应生成玻璃层、因有毒氯化氢被现代淘汰）；上釉足部留釉防粘窑具。
5. https://en.wikipedia.org/wiki/Glaze_defects —— 支持：釉裂=crazing，主因釉与坯热膨胀系数不匹配，诱发因素（上釉过厚、烧成不足、玻化器过烧、坯体吸湿膨胀的延迟开裂）；Seger 规则的防裂/防剥釉调整方向；剥釉（shivering/peeling）=釉膨胀系数低于坯的压应力崩落，与釉裂为相反失配；起泡与针孔（残余气体、碳酸盐分解气）；开窑红线（>100 ℃ 诱发 crazing 与 dunting、>200 ℃ 可灾难性开裂、方石英约 225 ℃ 相变体积突变）；铅镉溶出监管（4% 乙酸 24 小时测试、ppm 上限）。
6. https://en.wikipedia.org/wiki/Crucible —— 支持：最早坩埚前 6～前 5 千纪（东欧与伊朗）；铜石并用宽浅陶土坩埚、顶吹加热（Feinan）；罗马圆锥圆底薄壁坩埚与渗碳黄铜带盖半封闭坩埚；中世纪晚期掺"熟料/调质材料"；后中世纪黑森坩埚（高铝黏土+纯石英砂熟料、三角形容器）与南德石墨坩埚行销全欧与新大陆；现代黏土石墨坩埚熔铜合金；选材须考虑与内容物生成"熔点降低的共晶系统"；Ferghana 莫来石坩埚顶部留孔泄压。
7. https://en.wikipedia.org/wiki/Firebrick —— 支持：耐火砖以二氧化硅与氧化铝为主（典型 25%～45% 氧化铝、约 60% 二氧化硅）；致密耐火砖（机械/化学/热应力极端区）与多孔"窑砖"（轻、易成形、保温好、强度低）分档使用；不应剥落、快速温度变化下保强；普通波特兰水泥不耐高温不推荐；硅砖钢炉用至 1649 ℃；有色冶金用碱性耐火砖（炉渣溶蚀酸性硅砖——酸碱化学匹配）；普通红黏土砖可用于烟囱与柴炉；压缩线性收缩约 12.8%；1822 年 William Weston Young 发明现代耐火砖。
8. https://en.wikipedia.org/wiki/Saggar —— 支持：匣钵=烧成时包围器物的陶瓷盒，保护器物免受火焰直接接触、烟、气体与窑内碎屑；传统耐火泥制、现代有氧化铝/堇青石/莫来石/碳化硅；明清御窑厂制匣钵占据大量空间劳力与材料、造匣钵的窑比烧成品的窑还多（Gerritsen 2020）；素烧垫床用硅砂/燧石粉；匣钵寿命约 40 次烧成（斯塔福德郡口径）；"saggar clay"即制匣钵的粗粒耐火黏土。
9. https://en.wikipedia.org/wiki/Vitrification —— 支持：玻化=物质全部或部分转变为玻璃；陶瓷烧成中的"渐进部分熔融"、玻璃相结合比例增加而表观气孔率渐进降低；"零气孔率"=吸水率 <1%；ASTM C242 "vitreous"=吸水率不超过 0.5%（面砖与低压电瓷 3%）；瓷、骨瓷、卫生瓷上釉前即不透水、炻器可玻化或半玻化；钠钙玻璃=碳酸钠+石灰加进二氧化硅降熔点。
10. https://en.wikipedia.org/wiki/Earthenware —— 支持：陶器=非玻化陶器、通常烧成低于 1200 ℃、最低约 600 ℃ 可烧成、历史多数约 800 ℃；吸水率典型 5%～8%、须上釉才不透水；现代素烧 1000～1150 ℃、釉烧 950～1050 ℃；机械强度低于炻瓷故器壁厚；配方（25% 高岭土+25% 球土+35% 石英+15% 长石）；高温烧陶器会鼓胀（bloat）；炻器约 5000 年前开始发展、东亚以外瓷器 18 世纪才规模化。
11. https://en.wikipedia.org/wiki/Crazing —— 支持：陶瓷釉的开裂不在此条（本条为聚合物向），转查 Glaze defects（上列第 5 条）——此条用于确认检索路径，未支持本篇任何正文说法。

**待核验项（原文遗留 + 本轮新增）：**

- 环氧胶完全固化的时间量级（约 24 小时）因产品差异大，需以具体产品说明为准并核验常规区间。
- "食品接触级胶粘剂"的具体标准与常见产品类别未查证，本文按"默认普通环氧不保证食品接触安全"的保守表述处理。
- 蜡、肥皂封堵裂缝的适用条件与实际效果属经验做法，未核对可靠来源。
- "陶器断面粘接可靠性高于玻璃（断口粗糙、粘接面积大）"的相对结论为一般性判断，未对照专业修复文献。
- 裂纹容器不能储水的判断与水卫生领域的衔接细节需在核验时统一确认。
- 各类胶（环氧、502、UV）的耐温上限与耐水性具体数值未给出，需查产品技术数据表。
- "低温使环氧固化时间延长两三倍""吹风机低温档距断面 20 厘米"等为经验量级，未查证。
- 双组分环氧"等长近似等量"的调胶法仅适用于 1:1 配比产品，其他配比产品不可套用，需核对常见产品配比类型。
- （新增）灰釉灰:黏土 1:1～3:7 的起始比为传统工艺经验量级，未核具体复原资料；稻草灰与硬木灰的成分差异方向未逐项核对。
- （新增）坩埚配方"黏土 5+熟料 3+石墨 2"的起始比为配方逻辑的构造值（方向有实读支持、比例无），待核现代黏土石墨坩埚的标准配方区间。
- （新增）出窑门槛"手背贴窑壁不烫"为操作经验表述，未核对窑炉操作规范口径。
- （新增）高温烧成"升温时间比陶器长"只给了方向未给倍数量级；保温时长的定量区间（如到温后保温 0.5～2 小时量级）未核对。
- （新增）原文温度档口径（陶 <1200/炻 1100～1300/瓷 1200～1400）与 [陶器制作](06_pottery.md) 已核口径（陶器现代典型 1000～1200、炻器约 1100～1300、瓷器 1200～1400）一致，但两篇各自独立实读、细分区间（如素烧温度档）仍建议下次统一复核一遍。
