Repository: ZeroxZhang/day0_knowledgebase

# 文明重建知识库

**Day 0——你一无所有的那一天，从这本书开始。**

> 设想这样一个早晨：你睁开眼，身处荒野。没有手机，没有超市，没有医院，没有火，甚至没有一只杯子。你拥有的一切，只有手边这一套知识。
>

> 接下来的 24 小时，决定你能否活过第一夜；接下来的一年，决定你能否吃上自己种出的粮食；接下来的十年，决定你能否重新拥有金属、文字，和一座像样的村庄。
---

## 这是什么

一份中文 Markdown 知识库，假设条件只有一句话：

> **使用者回到原始时代，一无所有，身边只有这份知识库。**

它回答两个问题：

1. **怎么活下来**——用就地可得的材料，重建火、水、食物、住所、健康这些生存底线；
2. **怎么重建文明**——沿人类技术史的主干，从石器、陶器、农业，一路走到冶金、动力机械、印刷、电力与组织制度，最终恢复文明的生产力与协作体系。

目前的规模：**19 个领域目录、238 篇正文、超过 340 万字**。每篇文章按统一模板写成——可读、可查、可教，也可持续扩展。2026-09 完成"文明百科深化战役"（技术域 110 篇全部深化至百科深度）与"现代科学与现代社会域拓展战役"：新增 **17 计算与信息**（从零重建计算能力阶梯：算具、二进制、逻辑门、机械与继电器计算机、算法、软件、信息论）、**18 心理与行为**（个体—群体—重建社会心理支持体系）、**19 经济与金融**（经济学原理 × 金融货币史 × 重建经济体制度设计）三个现代域共 33 篇；11_science 扩至 42 篇（新增数理逻辑、微分方程、数值方法、原子与放射性、固体与半导体、相对论与量子、化学键、电化学、化学分析、生物化学）；14_medicine 扩至 21 篇并完成 9 篇存量深化（新增营养缺乏病、寄生虫病、免疫与疫苗、抗感染药物、从零检验诊断、麻醉与疼痛管理）。

## 它与一般"生存手册"的区别

市面上的生存指南大多默认你还有一把瑞士军刀、一个打火机、一瓶碘伏。这份知识库的写作标尺更苛刻，也因此更彻底：

- **一切从就地材料开始。** 火靠摩擦，容器靠陶土，绳索靠手搓纤维，药靠辨认植物。每篇从零重建文章都有"从零实现路径"一节，写清依赖链——先要有 X，才能做 Y，你永远知道自己卡在哪一步。
- **不预设读者见过现代世界。** 每个术语第一次出现都有一句话解释；每个操作分解到"手怎么放、力怎么使、看到什么现象算成功"；数量给出可复制的判断方法（"水没过材料两指宽"）。宁可啰嗦，不可跳步。
- **识别先于制作。** 吃之前要会认植物，打石器之前要会认石料，冶金之前要会认矿石。根基层的 14 篇认知与识别文章（物质与元素、数与算术、野外识别十篇、天气、地质），是全部技术文章的前置阅读。
- **学到手 = 能做到，不是读过。** 每个重建阶段附有一份自测清单：能在一小时内生起并护住一堆火、能烧出一只不渗水的陶碗、能炼出铜或铁——勾不上，就是还没学会。

## 知识体系：两条轴

**阶段轴**——重建的推进顺序，也是技术之间的依赖顺序：

| 阶段 | 主题 | 学成后你能做什么 |
| --- | --- | --- |
| 根基层 | 认知与识别 | 认出身边的物质、动植物、岩石与矿物，算得动数 |
| 0 即时生存 | 头几天～数周 | 生火、找水净水、搭过夜庇护、辨认可食、处理外伤 |
| 1 工具与容器 | 数月 | 石刀石斧、绳索、陶器、皮衣皮鞋、织带 |
| 2 定居与农业 | 数年 | 选址、种植驯化、灌溉储粮、畜养、制盐 |
| 3 材料革命 | 数年～数十年 | 烧炭窑、石灰砂浆、炼铜炼铁、玻璃、肥皂 |
| 4 动力与机械 | — | 水轮风车、传动机构、简易机床、蒸汽 |
| 5 信息与组织 | — | 文字纸张、印刷、历法与度量衡、治理与公共卫生、电力与无线电 |

**主题轴**——19 个领域目录，大致按技术栈的先后排列：

| # | 领域 | 篇数 | 覆盖 |
| --- | --- | --- | --- |
| 01 | 能源与火 | 15 | 摩擦取火 → 生物质燃料与照明 → 水轮风车 → 蒸汽 → 内燃机 → 发电机与电力系统 |
| 02 | 水与卫生 | 8 | 无装备找水净水 → 陶器容器 → 打井供水 → 蒸馏 → 给排水工程 |
| 03 | 食物与营养 | 10 | 采集渔猎 → 盐糖油脂获取 → 保存 → 储粮窖藏 → 烹饪发酵与饮食文化 |
| 04 | 居住与环境 | 6 | 原始避难 → 土坯夯土 → 窑炉热工 → 永久建筑（支柱篇均已深化） |
| 05 | 急救与健康 | 7 | 原始条件救治 → 卫生与草药（标注证据边界）→ 公共卫生与助产 |
| 06 | 通信与导航 | 6 | 原始定向与信号 → 光声信号系统 → 电报 → 无线电 |
| 07 | 工具与维修 | 10 | 石器打制 → 骨木工具 → 简单机械 → 简易机床 → 车辆与轮 → 船舶与航海 → 钟表与精密机械 |
| 08 | 农业与生产 | 9 | 从采集到驯化 → 育种 → 农具役畜 → 灌溉工程 → 轮作体系 |
| 09 | 材料与工艺 | 19 | 陶器 → 皮革 → 纺织 → 木炭 → 石灰砂浆 → 铜铁冶金 → 玻璃 → 制皂 → 工业化学三支柱 → 光学仪器 |
| 10 | 协作与文明 | 13 | 群体组织 → 分工 → 历法度量衡 → 贸易货币 → 法律治理 → 防御 → 信仰仪式 → 市场机制 → 艺术音乐 |
| 11 | 基础科学 | 42 | 数理 → 物理 → 化学 → 生命 → 地球宇宙 → 科学方法 → 大学数学 → 现代科学深化（数理逻辑/微分方程/数值方法/原子放射性/固体半导体/相对论量子/化学键/电化学/化学分析/生物化学） |
| 12 | 文字与知识传承 | 7 | 文字 → 纸墨 → 印刷 → 教育 → 图书馆与记录 |
| 13 | 野外识别 | 10 | 识别方法论 → 植物（可食/剧毒/蘑菇）→ 动物追踪 → 岩石矿物 → 土壤 → 木材纤维 |
| 14 | 基础医学 | 21 | 人体生理 → 症状评估 → 感染病与各系统常见病 → 无医条件照护 → 外科与药物史 → 营养缺乏/寄生虫/免疫疫苗/抗感染药物 → 从零检验诊断 → 麻醉与疼痛管理 |
| 15 | 人类历史 | 12 | 起源 → 农业革命 → 文明演进 → 工业革命 → 崩溃与复原规律 → 城市与贸易 → 技术扩散史 |
| 16 | 全球地理 | 10 | 气候带 → 大洲档案 → 资源分布 → 自制地图 → 选址踏勘 |
| 17 | 计算与信息 | 11 | 计算简史与算具 → 二进制 → 布尔逻辑与逻辑门 → 机械计算机 → 继电器/电子管/晶体管 → 数字电路 → 存储谱系 → 算法与数据结构 → 软件与语言 → 信息论与编码 → 重建计算阶梯 |
| 18 | 心理与行为 | 10 | 心理学方法 → 脑与神经 → 感觉知觉 → 学习记忆 → 情绪应激 → 社会心理 → 发展与教育 → 心理障碍照护 → 创伤与复原 → 重建社会心理支持体系 |
| 19 | 经济与金融 | 12 | 稀缺选择 → 供需价格 → 货币银行 → 信用利息 → 贸易比较优势 → 保险风险 → 财政公共品 → 企业簿记 → 周期危机 → 增长发展 → 思想史 → 重建一个经济体 |

其中 14～16 是三个**背景域**：基础医学重点参考《默沙东诊疗手册》专业版（只讲识别判断，不写处方剂量）；人类历史每篇落到"对重建者的启示"；全球地理落到选址与资源决策。17～19 是三个**现代域**（落点同样是重建：计算讲"算与记"的能力阶梯，心理讲崩溃与重建环境下的照护与士气，经济讲货币重启、市场秩序与制度最小集；各域收官综述给出从零装配表）。

**三层视角**：每篇文章都标注了自己的视角——

- **从零重建**（本库核心视角）：一无所有时怎么做；
- **应急**：现代环境中突发中断、还有部分残留物资可用时怎么做；
- **通用**：科学原理与计量方法。

## 一篇文章长什么样

全库文章共用一个模板，结构固定，是为了让你在任何一篇文章里都能快速找到需要的东西：

```text

# 主题名称
层级（基础/进阶）· 视角 · 阶段（0～5）· 状态（已核对/待核验）

## 解决什么问题        ← 这篇文章为什么值得读

## 核心知识与原理      ← 底层机制

## 从零实现路径        ← 一无所有时怎么做，写清依赖链

## 方法与应用          ← 有残留物资/现代条件时的做法

## 常见错误与限制      ← 别人栽过的跟头

## 延伸与关联          ← 上下游文章链接

## 来源与待核验项      ← 引用了什么、哪些数值还没核实
```

两个设计值得强调：

- **依赖链写在明面上。** "先要有 X，才能做 Y"——你不会在缺窑的时候读到烧瓷，也不会在没学会认矿石时被要求炼铁。
- **诚实标注核实状态。** 来源只记录实际读过的资料；未核实的数值列入每篇"待核验项"。凡涉及医疗、化学品、用电、高温工艺，动手前先核对该篇待核验项，未核对项按保守方向执行。

## 四种用法

1. **系统学习**：从 [00_roadmap.md](00_roadmap.md) 的技术树出发，确定自己所处的重建阶段，从根基层读到阶段 0 再逐级向上；每个节点先读"从零实现路径"确认依赖，再读全文。每季对照 [00_使用指南.md](00_使用指南.md) 的自测清单勾一次，空缺项就是下一季的目标。
2. **应急速查**：出事时不需要通读，直接用 [00_使用指南.md](00_使用指南.md) 第四节的"现场索引"——有人倒下翻急救、断水翻净水、迷路翻定向、疑似误食翻剧毒识别——跳到对应文章的"方法与应用"节，"常见错误与限制"是必读项。
3.

# 04 居住与环境

解决的问题：让一处遮蔽物在冷、热、潮、火等环境压力下维持可生存的室内条件。

2026-09-17：[降温与通风](03_cooling_ventilation.md) 已定点修正明火判氧、湿热降温与车内避暑误述，仍待核验；其他文章不能视作同步通过安全复审。

## 子主题清单

### 基础
- [避难住所的选择与搭建](01_shelter_basics.md)
- [保温与热量保持](02_thermal_insulation.md)
- [降温与通风](03_cooling_ventilation.md)
- [居住防火与用火安全](04_fire_safety.md)

### 进阶（按需整理，不排期）

> 复核（2026-09-12）：本节各项按需整理、不排期；选址评估可先用 [区域踏勘方法](../../05_背景域/16_geography/09_region_survey.md) 的判据替代。

- 选址评估（地质、水文、气候）（site_selection.md）
- 建筑材料与简易建造（building_materials.md）
- 被动式环境调节原理（passive_design.md）
- 住所维护与损坏修补（shelter_maintenance.md）

### 从零重建层（视角：从零重建，见 00_roadmap）
- ✓ 土造建筑：土坯与夯土（06_earth_building.md）——阶段 2～3
- ✓ 窑炉建造与热工基础（05_kiln_construction.md：陶窑→炭窑的演进）——阶段 3

File: 02_生存域/04_shelter/05_kiln_construction.md
# 窑炉建造与热工基础

层级：基础
视角：从零重建
阶段：3
状态：待核验（深化重写 2026-09-18）
更新时间：2026-09-18

## 解决什么问题

露天火烧不匀、留不住热、怕风怕雨。窑炉是"被驯化的火"：把火关进一个隔热的空间，人就能决定温度高低和温度分布。本文讲窑炉的共同原理（火膛、烟道、抽力、保温）和从坑烧到串窑的升级路线——陶窑、炭窑、石灰窑、冶金炉是同一原理的四种变体。

为什么说窑炉是阶段 3 材料革命的公共基础设施：它一次建成、反复使用，同时服务四条产品线——陶器烧结（600～1200 ℃ 级）、生石灰煅烧（900～1000 ℃ 级）、木炭烧制（缺氧炭化，刻意不要高温）、金属冶炼（加风推更高温）。窑炉水准每上一档，能做的材料就多一类；没有窑，就没有耐水容器、砂浆、金属这三样文明底座。

依赖链（先做什么、后做什么）：

- 上游依赖：火种（[摩擦取火与火种管理](../01_energy/01_fire_making.md)）、燃料供应（[生物质燃料](../01_energy/13_biomass_fuel.md)）、窑体用土（[土造建筑](06_earth_building.md) 的泥砖与草泥）、窑棚木工（[原始木工](../../03_生产与技术/07_tools/06_woodworking_primitive.md)）。
- 下游产出：[陶器制作](../../03_生产与技术/09_materials/06_pottery.md)、[木炭窑与烧炭](../../03_生产与技术/09_materials/07_charcoal_kiln.md)、[石灰与砂浆](../../03_生产与技术/09_materials/08_lime_mortar.md)、[玻璃烧制入门](../../03_生产与技术/09_materials/09_glassmaking_basics.md)、[铜的冶炼](../../03_生产与技术/09_materials/12_metallurgy_copper.md)、[铁的冶炼](../../03_生产与技术/09_materials/13_metallurgy_iron.md)。

## 核心知识与原理

### 燃烧三要素与温度从哪来

**燃烧三要素**：可燃物（柴、炭）、助燃物（空气里的氧）、维持燃烧的温度（把反应热留住，让下一层燃料继续点着）。三者缺一不可——窑炉的一切操作本质上都是在调这三样：加柴是补可燃物，开风门是补氧，保温是保住反应温度。化学细节见 [氧化与燃烧](../../01_根基层/11_science/15_oxidation_combustion.md)。

**温度从哪来**：窑内温度＝单位时间火焰产热 − 单位时间热逃逸。热逃逸只有三条路：随废气从烟口跑掉、穿过窑壁传导散掉、被冷料冷墙吸走。烧窑的功夫就是压低前两条。

**为什么篝火到不了窑温**：不是火焰本身不够热——木柴火焰内部可达 1400 ℃ 级（见来源节）——而是"热损失率压过了产热增量"。篝火火焰体积小、四面临空，产的热绝大部分直接散进空气，只有薄薄一层热掠过器物表面，器物同时还在向夜空辐射散热，热量收支打不平，温度就停在几百度。窑做两件事把账扭过来：

- 保温壁把火焰关进小空间：火焰包住窑室，窑壁被烧热之后反过来持续向器物辐射——热被"存"进墙里循环使用；
- 烟道只留一个可控出口：废气按人定的量排，多余的热留下。

一句话：**篝火是热路过就散，窑是热存下来慢慢交给货。** 这也解释了后文所有纪律：窑壁要厚（存热）、烟口要可控（少跑）、火路要绕（多交）。

安全边界（火与窑场）：三要素同时是灭火三要素——窑旁常备一桶水、一铲干沙（水灭柴火、沙压飞火与油性火）；火膛口正前方两步内不放可燃物；柴堆离窑一臂以上并防雨（见 [生物质燃料](../01_energy/13_biomass_fuel.md)）。停步条件：火星落上干草或柴堆冒烟，立即中止烧成操作，先灭飞火再继续。

### 窑炉四个部件（零基础版）

1. **火膛（firebox）**：烧燃料的腔室。
   - 尺寸直觉：火膛容积约为窑室的三分之一到一半（量级）——太小填柴频繁、火力断续；太大空烧浪费燃料；
2. **窑室（chamber）**：放器物的地方——要求"受热匀"（火不直接舔到器物，靠热气环流加热）；
   - "环流"直觉：窑室里的热气像锅里的开水打转，器物四面都被热气舔到才算受热匀——装窑时留出的空隙就是给热气留的"转圈走道"；
3. **烟道/烟囱（flue）**：排烟口。**烟囱的本质是抽力发生器**：热气轻、向上走，出口越高抽力越大——抽力把新鲜空气持续吸入火膛。没有烟囱的窑火懒、有烟；烟囱过高过粗则火"抽飞"（热量来不及给窑体）；
   - 排烟口大小直觉：烟口截面约火膛口的一半起步（量级）——烟口太小火闷、太大热气直逃，先用泥板半遮烟口试，按火色再修；
4. **风门（damper）**：调节抽力的闸板——窑温的"油门"。
   - 调节方法：温升太快、火焰被抽得呼呼响→关小风门；火色发暗、烟从火膛口倒冒→开大风门。每次只动一点，等一刻钟看反应。
   - "抽力"术语备注：抽力指烟囱把空气往外拉的那股劲儿——热气上升腾出空间，下方新空气补入，形成持续气流；零仪器判断抽力的办法：在窑口点一小撮干草，烟被顺畅吸进窑内＝抽力够，烟打转外冒＝抽力不足，堵漏或加高烟囱。

### 烟囱与抽力：一句话定量感

机制（零基础版）：热烟比环境空气轻。烟囱里立着一根热气柱，窑外同样高度立着一根冷气柱——热气柱轻、底部压强低，外面的冷气柱就把它"压"出烟口，新鲜空气从火膛口补入。**抽力＝内外两根气柱的重量差**，所以：烟囱越高、烟越热（内外温差越大），抽力越大。气流转弯抹角、截面忽大忽小都会白白吃掉抽力——烟道要直、要短、内壁要抹光。

一句话定量感：抽力随烟囱高度与温差的平方根级关系增长（维基口径的近似公式 Q = C·A·√(2gH·ΔT/T)，C≈0.65～0.70）——温度翻倍抽力只增约四成，高度翻倍同样只增约四成；想靠加倍烟囱或猛火"硬拉"抽力，收益都不划算，先检查烟道是否堵漏、有无湿柴压温（来源见 Chimney 条，待核验项见来源节）。

过高收益递减：烟囱过高，烟气在途中就凉了，抽力不再涨，还会在冷壁上凝焦油（黑褐色黏胶，积多了堵塞烟道、可被火星引燃起火）——所以小型竖窑烟囱 1～1.5 m 起步是合理量级，之后用风门微调，而不是一味加高。

风口与烟道口的面积配比（经验口径，待核验）：灰坑进风口净面积取烟道截面的八成上下——进风口明显小于烟口，火吃不上风、火色发暗；明显大于烟口，等于让全窑"敞着口烧"。判断仍以窑口干草烟试为准。

安全边界（风与倒灌）：风向突变会把烟压回窑口（倒灌），窑口烟倒冒时先别凑近观察——CO 无色无味（见失败模式库），退到上风再调风门或加防风帽（烟口上立两片交叉泥板挡斜风）。停步条件：窑口持续倒烟且调风门无效，熄火排查烟道。

### 辐射、对流与马弗：火路设计

窑内给器物传热只有两条路，认识它们才能设计火路：

- **对流**：热气流动、贴过器物表面把热"抹"上去——像手伸进热流。窑室里的环流走道就是给对流用的；
- **辐射**：火焰和烧红的窑壁直线射出热量——像隔着一段距离仍觉得火烤脸。辐射不受"火有没有吹到"限制，窑壁越红，辐射越强。所以**让窑壁热起来，本身就是在给器物加热**。

火路设计（火焰怎么"绕着货走"）：直焰窑火从底部直冲顶部，正对火路的器物被直舔、其余欠火。改善靠三招：火口对面设挡火墙（半砖高泥坎）把火压散、装窑留环流走道、窑壁蓄热转辐射。升级版倒焰窑让火焰"先冲顶、被压到底、再翻上来排出"——火在窑内绕一大圈，冷区先被热气扫过，上下温差最小。

**马弗（muffle）概念一句话**：隔火加热——把器物罩进耐火容器里，火焰只烧容器、容器把热匀给器物，烟灰落不到货上。陶瓷里对应的实物是**匣钵**（耐火泥烧成的"碗外套"，器物装进匣钵再入窑）。炉温上限参考：隔火加热多用于 800 ℃ 级以下的低温工序（釉上彩类）。窑内烟灰重的（柴窑高温段）想保器面洁净，就上匣钵。

安全边界（观察口）：辐射热与人脸——看火色时脸不正对观察口，隔一臂远、侧身看；观察口开在窑侧而非窑顶正上方（顶口开盖会被上冲火焰燎）。

### 热工三条定律（常识版）

- 保温决定上限：窑壁越隔热（厚泥层、炭粉层、双层壁夹空），热跑得越少，同样燃料烧得越热。**低温窑升级的重点永远是保温，不是加柴**。
  - "隔热"术语一句话：隔热材料是把热传得慢的东西——炭粉、草木灰、封闭的空气层都是热的不良导体，掺进或垫在窑壁里等于给热设路障；
- 温度分布靠气流路径设计：火焰路径"先冲底、再回旋、最后从窑室上部走"的倒焰/半倒焰布局让器物上下温差最小（经验布局，待核验）。
  - "倒焰"术语一句话：让火焰先被挡火墙压向窑底、再翻上来从顶部烟口排走的走火方式——火在窑内"绕一大圈"而不是直穿出去，器物各面受热更均匀；
  - 深一层：倒焰布局里热气必须穿过整个窑室才能到达烟口，最冷的区域最先被热气扫过，这正是温差小的原因；现代高档窑几乎都采用顶进底出的下燃式走向（来源见 Kiln 条）；
- 冷却同样重要：急冷炸器（见 [陶器制作](../../03_生产与技术/09_materials/06_pottery.md)），窑是"慢热慢冷"的容器。
  - 冷却操作口径：烧成后封死风口烟口自然冷却，一昼夜以上才开窑（大件更久）——开早了穿堂风一激，成品批量开裂；
  - 冷却的科学根据（2026-09-18 补核）：黏土里的石英在 **573 ℃** 发生晶型转变，伴随 **0.45% 的线膨胀**（加热时胀、冷却时反向缩）；冷却穿过 573 ℃ 附近的这段若太快，器物内外收缩不同步就开裂（陶艺称"惊裂"）。缓冷建议：降温不超过每小时 50 ℃ 级（来源见 Quartz inversion 条）——这就是"封窑焖一昼夜"的物理出处。

### 温度的零仪器判断（火色语言）

看火色，通行经验待核验：暗红约 700 ℃ 级、樱桃红约 900 ℃ 级、橙红 1000 ℃ 级、亮橙偏黄 1200 ℃ 级——看火色是贯穿陶、炭、石灰、冶金的共同手艺。

- 火色为什么能当温度计：炽热物体发出的光色几乎只由它的温度决定，与它是什么材料关系不大——同一档火色在陶窑和石灰窑里对应同一个温度档。所以火色是可跨窑通用的"语言"，但每座窑的火色→成品质量对应关系仍要靠窑志校准；
- 观察条件：火色要在背光处看——白天阳光下火色"显暗"，同一窑温会被低估一两百 ℃；黄昏或用手在观察口搭凉棚遮光看最准；
- 试片法：窑内同放几块"试片"（同批泥料的小泥板），按时间用长钩逐个钩出，掰弯看软硬/敲击听声——这是零仪器条件下校准火色的土办法。
  - 试片操作细节：试片用与成品同批泥料拍成拇指厚的小泥板，边缘刻一道缺口防混；每半小时钩出一块掰弯——能弯而不断＝欠火，一掰即断、断面发白瓷化＝火候到，一碰掉渣＝过火；
- 火色记录约定：观察口看火色时按"颜色—时刻—风门开度"三栏记窑志，前后窑次对齐比较——同一窑同火色对应的成品质量稳定，说明这套对照关系对你的窑成立，不必执着于通用数值；
- 低温段辅助：细木条从观察口伸入——接触窑内即燃起火约 400 ℃ 级以上、炭化冒烟约 250 ℃ 级，只做低温段粗档判断（待核验），高温段仍以火色与试片为准。

## 从零实现路径（从坑烧到串窑）

### 窑型谱系与演进

从无窑到串窑，每上一档解决一个瓶颈：保温（穴窑）→ 受热匀（倒焰）→ 抽力与规模（龙窑）。总路线：**平地堆烧（无窑）→ 穴窑（坑式）→ 升焰竖窑（直烟）→ 倒焰窑（火焰下穿）→ 横焰/阶梯窑（龙窑）**。

| 窑型 | 走火方式 | 温度上限量级 | 适合 | 建造工时量级 |
|---|---|---|---|---|
| 平地堆烧（无窑） | 明火直烧，无保温 | 峰值约 900 ℃ 级（瞬时、极不均），成品档 600 ℃ 级 | 粗陶试烧 | 小时级（堆柴即烧） |
| 穴窑/坑窑 | 地坑覆柴，地壁当保温层 | 900 ℃ 级上下（新石器窑已能过 900 ℃，穴窑为其过渡形态） | 粗陶、日用陶 | 半天到一天 |
| 升焰竖窑（带矮烟囱） | 火从底部直穿窑室 | 1000 ℃ 级（美索不达米亚同期窑 1050～1200 ℃） | 日用陶、素烧 | 约一周（泥砖窑） |
| 倒焰窑（挡火墙+顶部烟口） | 火焰下穿再上翻 | 1200～1300 ℃ 级 | 炻器、施釉陶 | 一到数周 |
| 龙窑/阶梯窑 | 坡地横焰+沿线投柴口 | 1300～1400 ℃ 级（实测达 1400 ℃） | 瓷器、大批量 | 数周（大型） |
| 石灰竖窑 | 竖井分层码料连续烧 | 900～1000 ℃ 级（煅烧带） | 生石灰 | 数天（土窑） |
| 冶金强化风炉 | 窑体+鼓风 | 推过金属熔点（铜约 1085 ℃、铁约 1538 ℃，量级待核验） | 冶炼 | 视炉型另建 |

- 为什么倒焰更匀：见"热工三条定律"——热气被迫走完全窑才出烟口，最冷区先被扫过；
- 为什么龙窑又快又猛：坡地自带抽力（热气沿斜坡上爬如同一根放倒的烟囱，顶部烟囱可矮到省去），沿线一排投柴口让火一路烧上去，斜坡长窑内废气余热被后段货料预热利用——大窑一窑可装两万件以上、小窑一窑约 24 小时、柴耗约等于成品重量（均见来源节 Dragon kiln 条）；
- 各型共同点：越是高温窑，越是"砖砌+厚保温+可控抽力"三件齐全——升级的本质不是换形状，是补齐这三件。

**第 0 级：坑烧**（见 [陶器制作](../../03_生产与技术/09_materials/06_pottery.md)）——无建筑，全靠柴堆，单次性。
   - 坑烧的定位：坑烧温度通常上不去（成品档约 600 ℃ 级、明火峰值约 900 ℃ 级，2026-09-18 依 Pottery 页口径修正原"600～800 ℃ 级"的保守估计）、成品率低，只够烧粗陶——它是"体验失败"的一级，让你亲手明白窑为什么要保温与控抽力；

**第 1 级：单室竖窑（泥砖垒，一周建成）**

1. 选址：背风坡地（借坡做阶梯式，火膛在下窑室在上）。
   - 选址自查：距居所与柴堆一臂以上、上方无树枝（烟道口飞火）、雨季水淹不到的坡肩——三条同过才动工；
2. 结构：挖/垒出火膛（直径 40～60 cm 量级）、窑室（口径 50～80 cm，容数件碗罐）、二者间炉栅（陶管/粗木条上抹厚泥——木条会被烧掉，一次性炉栅可接受，后期换石条）；
   - 炉栅是什么与合格判断：炉栅是隔在火膛与窑室之间的"漏火篦子"，让火焰穿过缝隙均匀上扑；铺好后从窑室往下看，缝隙应约占表面三分之一——看不到缝是堵（火过不去），缝太宽是漏（燃炭掉进火膛）。
3. 泥砖：湿黏土+碎草切段捣匀，木模/手工成砖，阴干硬——**未经烧结的泥砖垒窑**，首窑烧制过程本身会把窑壁烧结（第一次点火放慢升温，等于"烧窑给自己上釉"）；
   - 慢升温的节奏：头半天小火只冒烟不见焰（烘水汽）；若窑壁外皮出现白汽、"出汗"即暂停加柴等汽停——汽停再升温，如此交替直至全干；
4. 窑顶：收口拱顶（泥砖逐圈悬挑收拢）或草泥穹顶；顶部留烟口，或另接 1～1.5 m 泥管烟囱。
5. 首烧试窑：空窑小火烘半天（驱潮）→中火半天→正式装窑——新窑不烘直接满火，蒸汽炸裂窑壁。
   - 试窑合格标准：小火烘半天后窑壁无白汽、无新裂纹，外壁手贴温热不烫；出现贯穿性裂缝时用掺草稠泥抹缝再烘——细发丝裂纹可不管（热胀冷缩的正常现象）。

**第 2 级：温控升级**：加装风门（窑口插可动陶板）；窑壁外抹第二层掺炭屑/草筋的厚泥（保温层）；按火色记录每次升温节奏——窑志（记录本）从此建立。
- 窑志格式：每次记录四行——装窑量、点火时刻、各时段火色与风门开度、成品结果；三窑之后你就有自己窑的"说明书"。
- 装窑要领：器物间留两指以上间距让热气环流；大件放下层近火口处、小件放上层；器物不贴窑壁（贴壁处温度最高最易过烧）——装完从火口看一眼，任何器物都应"看不见火口正对的面"。

### 砌窑工程操作化

**选址三查（补充定量）**：地基——挖到硬土层、夯平、铺 10 cm 级碎石垫层（窑体自重数百公斤，松土不均沉降会牵裂拱顶）；风向——窑口与烟口避开当地主风向的正面迎风（烟口迎风易倒灌），背风坡最优；离柴距离——窑与柴堆一臂以上、与居所更远，上方无树枝。

**窑体材料与耐热泥浆**：

- 泥砖配方与手感判断：湿黏土掺体积一到两成的碎草切段捣匀成砖；**砌缝与内衬用耐热泥浆**——黏土浆里掺"熟料"（碎陶碾成的砂粒，已经烧过一次的黏土，再次受热几乎不再收缩，专治开裂）。配比口径：黏土浆:熟料（或粗砂）约 1:1 到 1:2（体积，量级，待核验）。手感校验：抓一把拌好的湿泥捏成团、张开手掌——泥团不散、不塌流即为可用；抹上砖缝不流挂即为稠度合格；
- 夯筑 vs 砌筑：夯筑＝湿泥分层入模夯实的整体成型，无砌缝、保温连续，但干燥慢、后开火膛口麻烦，适合土坑窑衬层与大型窑体；砌筑＝泥砖+满浆砌，模块化、可局部拆修、容易留观察口与风门插槽，适合中型陶窑。共同纪律：**所有缝必须满浆**——缝是渗气漏烟的弱点，抽力一半损失在缝上；
- 材料升级路线：泥砖（首窑自烧结）→ 烧结砖/碎陶砖（砌火膛内衬最耐）→ 有余力再烧耐火砖（硅铝质，可用至 1600 ℃ 级；普通红砖用于烟囱与外壁即可，来源见 Firebrick 条）。

**拱顶（为什么拱不塌）**：拱把向下的重力沿拱圈转成砖块之间的挤压力——砖愈压愈紧，整圈互相顶住就塌不下来；前提是这条"压力线"始终走在拱体里侧，且**拱脚（拱两边落地的位置）被牢牢顶住**——拱同时在往外推，拱脚没顶住整拱就会外移压塌。无真拱能力时的替代：

- 叠涩收口（悬土顶）：泥砖逐圈向内悬挑、每圈比下圈多挑一点，最后合拢——受力靠悬挑而非挤压，不如真拱但矮跨窑室可用（古埃及早有先例，来源见 Arch 条）；
- 草泥穹顶：柴把扎拱架抹厚草泥，烧制中柴把碳化只剩泥壳；
- 施工技巧：用一只倒扣旧陶罐或湿沙堆作"拱胎"（临时撑拱的模子），拱砌合拢后掏出。

**窑门与投柴口**：窑门＝装货口，烧成时用"封门泥"（黏土+粗砂+碎草的稠泥）封死，只留拇指大观察孔（配可动泥塞）；封门泥要湿抹到缝里、外抹一层厚盖——漏风的门就是第二个烟囱，窑温上不去先查门。投柴口（火膛口）烧成期间按节奏启闭：投柴快开快关，开一次散一次热。

**干燥与首烧（窑体自身要慢慢干透）**：砌完阴干数日再点火（厚壁大窑更久，时长待核验）；首烧执行"小火半天→中火半天"两段烘窑——窑壁里的机械水不烘干，满火时水汽会在壁内炸出裂纹（蒸汽爆裂原理见下文升温节奏）。停步条件：烘窑中出现贯穿裂缝或白汽不止——熄火、挖宽槽补掺草稠泥、重新阴干再烘。

**膨胀缝（大窑才需要）**：窑越大，热胀冷缩的总量越大。直径一米以上的窑，拱顶与直墙交接一圈垫草木灰或干砂作"滑动缝"，让墙和顶各自胀缩不互拉；小窑细发丝裂纹是正常现象不必补死（耐火炉衬的裂缝本身起膨胀缝作用，来源见 Firebrick 条），但贯穿裂缝必须补。

### 运行操作化：一窑从点火到开窑

**升温节奏三段（为什么急烧裂窑裂货）**：

1. 脱水段（常温～150 ℃ 级）：坯体和窑壁残存水汽汽化外逃——急火时水汽在坯内憋炸出裂纹、在窑壁上崩落泥皮。口径：小火只冒烟不见焰，白汽停了才加柴；
2. 转变段（500～700 ℃ 级）：573 ℃ 石英晶型转变、体积突变——升温和冷却都要缓穿这一档，火色到暗红后压住火势走平（缓冷科学依据见"热工三条定律"）；
3. 烧成段（900 ℃ 级以上）：烧结＝坯体颗粒在接触点受热粘连、气孔收缩、整体变硬致密——火色到橙红后按成品要求保温。

与烧成曲线的分工：**本篇管"窑怎么把温度爬上去、怎么停"，[陶器制作](../../03_生产与技术/09_materials/06_pottery.md) 管"货在每一档要什么温度、保温多久"**——同一张升温时间表，两篇各管一半。

**气氛控制（氧化焰与还原焰）**：

- "气氛"术语一句话：窑内气体的成分状态——氧充足叫氧化焰，氧不足叫还原焰；
- 还原焰原理：封小烟口、投湿柴（或压火盖）→ 氧不足 → 不完全燃烧，烟里出现 CO 和碳粒（黑烟）→ 高温下 CO 夺走坯体与釉里三价铁（Fe₂O₃，红褐色）的氧，还原成二价铁（FeO，青灰近黑）——**所以同一块含铁陶坯，氧化焰烧出来发红褐、还原焰烧出来发青灰**（机制来源见 Pottery 条）；
- 操作口径：先氧化焰烧透（火色亮、无黑烟），到高温保温段末尾再封烟口、投湿柴制造还原，持续一二十分钟量级（量级待核验），然后停火；判断还原是否到位：观察口冒黑烟、火色转暗即还原中；停止投湿柴、开风门转亮火即退出还原；
- 用在哪：炻器与青瓷类要还原色才用；粗陶日用器氧化焰烧透即可，别为"高级"多冒黑烟。

安全边界（气氛调节是全窑 CO 最高时刻）：封烟后窑口与观察口溢出的烟里 CO 浓度骤增——封烟操作前确认自己站上风向，观察口泥塞随时可开；守窑人出现头痛、恶心立即退到上风新鲜空气（CO 处置见失败模式库）。

**停火与冷却**：成品档保温完成后停火——封死风门、烟口、投柴口，让窑体蓄热自然放出（焖烧降温）。急冷炸货的两重机理：外层先冷收缩、内层还热，硬拉出裂缝（热震）；冷却穿过 573 ℃ 石英转变档时收缩不均（见"热工三条定律"）。开窑口径：一昼夜以上、大件更久——大型柴窑冷却耗时与烧成同量级（来源见 Anagama 条）。

**运行中的温度监控**：装窑时随货放试片（见"温度的零仪器判断"），按半小时一钩的节奏取看；火色三栏窑志照记。停步条件（整窑性）：窑体贯穿裂缝、拱顶下沉或掉渣、外壁发烫无法手贴——出现任一条，压火降温，冷透后检修再续。

### 热工定量常识速查

**燃料消耗量级**（按成品重量估柴耗）：

- 龙窑实测口径：柴耗 ≈ 成品重量（来源见 Dragon kiln 条）；
- 小型升焰窑：保温与余热利用都差，按龙窑口径外推估柴耗为成品重量的 2～3 倍（待核验）——烧一窑几十件碗罐（十几公斤级）备柴两三倍重量并防雨，量级才够；
- 石灰间歇窑：热效率仅约两成、煤耗约 0.5 t/t 石灰（来源见 Lime kiln 条）——柴代煤只多不少；
- 热效率低的三条原因：废气带着显热直排烟口（最大头）、间歇窑每窑都要重新加热几十上百公斤窑体（蓄热浪费）、不完全燃烧（黑烟里逃走的可燃物）——对策分别对应：烟口别开太大、窑尽量连烧满烧、干柴+足氧。

**窑容积与装窑量**：装载率约一半——另一半是热气的环流走道（两指间距纪律）；第 1 级竖窑一窑几十件碗罐，龙窑大窑一窑可达两万件以上（来源见 Dragon kiln 条）。

**一次烧成总时长量级（各窑型对比）**：

| 窑型 | 烧成 | 冷却 | 全程量级 |
|---|---|---|---|
| 堆烧/坑烧 | 数小时（升温快、烧成短） | 同量级 | 半天到一天 |
| 第 1 级竖窑 | 一天（含烘窑节奏） | 一昼夜以上 | 两天一窑 |
| 穴窑式 anagama（柴窑） | 48 小时～12 天以上 | 与烧成相当 | 一周到一个月 |
| 龙窑（小窑） | 约 24 小时 | 一昼夜级 | 两天上下 |
| 石灰间歇窑 | 3 天 | 2 天 | 一周（含装卸） |

**温度档位→产品对照**：600 ℃ 级粗陶素烧｜900 ℃ 级石灰煅烧带下限｜1000 ℃ 级日用陶烧透｜1100～1300 ℃ 级炻器｜1200～1400 ℃ 级瓷与玻璃（档位来源见 Pottery、Lime kiln 条）。

**变体速查**：

- **炭窑**：目标不是高温而是"缺氧"，恰恰要封死通风（见 [木炭窑与烧炭](../../03_生产与技术/09_materials/07_charcoal_kiln.md)）——同一原理的反向运用。
- **燃料准备（各窑通用）**：烧窑用柴按"引火柴（细枝，拇指粗）→ 普通柴（手腕粗）→ 大柴（腿粗，保温段用）"三级码放在窑旁顺手处并防雨；湿柴降温又产烟，宁可用量少一半的干柴；
- **石灰窑**：竖井式，石块与燃料分层码，连续烧（见 [石灰与砂浆](../../03_生产与技术/09_materials/08_lime_mortar.md)）。
  - 运行要点（2026-09-18 补核）：石灰石敲成 20～60 mm 均匀块度、碎料剔掉——料层之间必须留缝"呼吸"，否则烧不透；实用煅烧温度 900～1000 ℃ 级，过烧会得到"死烧"石灰（吸水不化、报废），所以石灰窑宁欠勿过；火从底层点起向上蔓延，烧成后从底部取灰。
- **冶金炉**：强化风（人力鼓风/风箱）把温度推过金属熔点（见 [铜的冶炼](../../03_生产与技术/09_materials/12_metallurgy_copper.md)）。
- **土坑窑（无制砖能力时的过渡形态）**：在坡地直接向下掏出火膛与窑室（窑室如掏罐状），内壁抹 3～5 cm 厚草泥衬层防塌防漏气——半天可成、寿命短、容积小，但够烧第一批陶器；泥砖窑建成后可弃用或改作炭窑。

## 方法与应用（应急视角）

现代对应：自制陶艺窑、烤炉与热处理小炉的建造逻辑一致（保温>火力、抽力调节、炉衬材料）；热工三定律解释家用烤箱为什么"预热很重要、中途别开门"。

- 烤箱/烤炉的操作迁移：预热到位再进料（冷炉升温期食物脱水变干）、中途开门一次损失大半炉温（重新预热又烧十几分钟）——窑与烤箱是同一条热工账。
- 场景示例（第一次烧陶的完整节奏）：上午装窑→中午点火小火烘→傍晚转中火看火色到暗红→封火门过夜自然冷→次日午后开窑捡成品——两天一窑，一窑几十件，失败率随窑志积累逐次下降。
- 迁移判据：凡是"要控温的火"（烤炉、熏制坑、取暖炕）都用同一套自查——保温够不够、抽力对不对、火有没有直舔目标。
- 燃料规划迁移：烧一窑陶的柴耗按成品重量的两三倍备（小窑口径，待核验），石灰窑更高——柴的干燥与储备量核算见 [生物质燃料](../01_energy/13_biomass_fuel.md)。

## 常见错误与限制（失败模式库）

每个失败模式按"看到什么→为什么→下窑改什么"三段给出。前五条是窑炉五大结构性失败，其余为操作失败与限制。

**一、塌顶（拱脚外移——拱脚要顶住）**

- 看到什么：拱顶出现纵向裂缝、拱脚（拱落地处）外倾、窑顶下沉掉渣；
- 为什么：拱把窑顶重量转成向外的推力，拱脚处没有厚壁、实土或对顶木杠顶住，整拱被慢慢推开（拱力学见来源 Arch 条）；
- 下窑改什么：拱脚外侧加厚壁或堆土配重、拱脚基础落在垫层上；已塌的窑清理后重建时把拱跨度缩小（跨度越小外推越小）。停步条件：运行中听见拱顶掉渣或见下沉——立即压火封窑自然冷却，人员远离，冷透后检修。

**二、抽力不足（烟道堵塞/风口过小/雨天湿柴）**

- 看到什么：烟从火膛口倒冒、火色发暗、干草烟试在窑口打转不进窑；
- 为什么：抽力＝内外气柱重量差，三个常见杀手——烟道被鸟巢焦油灰渣堵住（气柱通路断了）、灰坑进风口太小（氧气进不来）、湿柴压温（烟温低则气柱差小，抽力自然弱，烟还更黏更堵）；
- 下窑改什么：先通烟道查灰坑（八成问题在这两条）、再换干柴、仍不足则加高烟囱一段或堵漏缝。雨天应急：提前一窑备足干柴入棚，湿柴宁可不烧。

**三、局部过火与欠火（火路短路——挡火墙的作用）**

- 看到什么：正对火口的器物鼓包开裂（过烧）、远端同窑器物一掰就弯（欠火）；
- 为什么：火焰走了短路——直冲烟口最短的路径，热气没绕全窑就排出，火口附近烧过头、角落欠火；
- 下窑改什么：火口对面加半砖高挡火墙把火压散上行、装窑时别让器物挡死环流走道、大窑在窑顶设两个以上烟口分散抽力。判据回到装窑要领：从火口看，任何器物都"看不见火口正对的面"。

**四、窑体开裂（膨胀缝与水分）**

- 看到什么：窑壁发丝细纹（正常）vs 贯穿裂缝（危险）vs 烘窑时崩落泥块（水汽炸裂）；
- 为什么：细纹是热胀冷缩的正常呼吸；贯穿裂缝来自不均沉降、水汽爆裂或急火穿过石英转变档（573 ℃ 前后升温过猛）；耐火炉衬的裂缝本身还起膨胀缝作用（来源见 Firebrick 条）——不是所有缝都该补死；
- 下窑改什么：贯穿裂缝挖成内宽外窄的沟、灌掺草稠泥再烘；窑基重做垫层；升温纪律执行三段节奏。停步条件：运行中裂缝冒火或见烟外喷——压火冷却后检修。

**五、CO 积聚（看守位的上风要求）**

- 看到什么（危险信号）：守窑犯困、轻微头痛、恶心——可能已是轻度 CO 中毒（窑炉是持续燃烧源）；
- 为什么：CO 是含碳燃料在供氧受限时不完全燃烧的产物，无色无味、比氧更容易抓住血液里的血红蛋白（亲和力约为氧的 240 倍，来源见 CO 条），让人在毫无察觉中缺氧——窑场夜烧、封烟还原段、雨湿柴浓烟段都是高发时刻；
- 下窑改什么：窑位必须通风开阔、看守位设在窑口上风向、轮班守火、封烟操作前先确认风向；处置：有人出现症状立即移到新鲜空气静养，未缓解按急症处理（见 [05_health](../05_health/README.md) 目录）。停步条件：守窑人出现明显症状——先撤人，窑压火封死再处理。

**六、窑壁太薄**：散热快、温升失败，还易开裂——厚（20 cm 级）慢（烘窑两天）是纪律。
  - 为什么错：薄壁存不住热，火焰的热量穿墙而走，加再多柴都"烧不上去"；
  - 判断：外壁手掌贴得住 10 秒以上而窑内已樱桃红，说明保温合格；外壁烫得碰不了是保温不足，加抹保温层；

**七、烟囱过高过粗**：抽力过猛燃料浪费、窑温上不去——用风门找回平衡。
  - 为什么错：抽力把热气"抽飞"，热量还没交给窑体就被带走；
  - 正确做法：烟囱 1～1.5 m 起步（待核验），配风门微调，而不是拆了重建。

**八、火焰直舔器物**：局部过烧报废——窑室布局让火焰"绕路"（见失败模式三）。
  - 后果：对着火口的器物鼓包开裂，其余欠火；
  - 正确做法：火口对面设挡火墙（半砖高的泥坎），迫使火焰上行回旋。

**九、新窑不烘窑**：蒸汽爆裂。
  - 后果：窑壁崩裂成块，前功尽弃；
  - 正确做法：严格执行"小火半天→中火半天→正式装窑"的两段烘窑。

**十、窑基松软下沉**：窑体重、基础软，局部下沉牵裂拱顶。
  - 为什么错：泥砖窑自重数百公斤，松土受压不均必有不均沉降；
  - 后果：拱顶与炉栅错位，火焰路径全乱，窑体寿命大减；
  - 正确做法：挖到硬土层夯平，铺 10 cm 级碎石垫层再起窑。

**十一、泥砖窑雨季无防护**：淋塌——窑棚（草顶棚架）是窑的标配附件。
  - 为什么错：泥砖遇水软化，窑顶最薄处先渗水，一场夜雨足以泡塌拱顶；
  - 后果：整窑报废，烧到一半的器物全部夹生，重建窑体要再花一周；
  - 正确做法：先搭窑棚（四根立柱+横杆+厚草顶）再点火，棚沿超出窑体轮廓半米以上以挡斜雨。

**十二、开窑烫伤与余热**：窑口操作在上风向；勾取器物用长钩+厚革手套+面罩（无面罩侧脸）。
  - 取物动作分解：开窑时先开顶口散气一刻钟再靠近（余温 CO 与热气先散）；钩取时人站窑口侧后方（正对窑口会被余热扑面），器物钩出后放在干木板上——直接放湿冷地面遇激也会裂。

**限制**：无金属测温只能靠火色与试片（窑内放小试片按时钩出看烧结程度）；火色判温是经验手艺，各窑各士口相传，本文数值为通行量级（待核验）。
  - 替代粗判法：细木条从观察口伸入——接触窑内即燃起火约 400 ℃ 级以上、炭化冒烟约 250 ℃ 级，只做低温段粗档判断（待核验），高温段仍以火色与试片为准。
  - 首窑装什么：第一次正式烧装"不怕废"的东西——素坯碗、同批泥试片、烧坏也无妨的小件，别把前几窑的火候学费花在关键器物上。

## 延伸与关联

- 先决依赖：[摩擦取火与火种管理](../01_energy/01_fire_making.md)（火种）、[生物质燃料](../01_energy/13_biomass_fuel.md)（柴的干燥、码放与供应量）、[土造建筑](06_earth_building.md)（泥砖、草泥、夯筑的通用做法）、[原始木工](../../03_生产与技术/07_tools/06_woodworking_primitive.md)（窑棚）。
- 后续应用（四条产品线）：[陶器制作](../../03_生产与技术/09_materials/06_pottery.md)（烧成曲线与试片分工）、[木炭窑与烧炭](../../03_生产与技术/09_materials/07_charcoal_kiln.md)（缺氧变体）、[石灰与砂浆](../../03_生产与技术/09_materials/08_lime_mortar.md)（煅烧与死烧）、[玻璃烧制入门](../../03_生产与技术/09_materials/09_glassmaking_basics.md)（1200～1400 ℃ 级高温窑）、[铜的冶炼](../../03_生产与技术/09_materials/12_metallurgy_copper.md)与[铁的冶炼](../../03_生产与技术/09_materials/13_metallurgy_iron.md)（强化风推温）——冶金炉是窑炉的强化形态。
- 原理支撑：气流与烟囱效应见 [热与温度](../../01_根基层/11_science/08_heat_temperature.md)（对流）；抽力=压强差见 [流体与压强](../../01_根基层/11_science/09_fluids_pressure.md)；燃烧三要素与还原焰见 [氧化与燃烧](../../01_根基层/11_science/15_oxidation_combustion.md)；燃料热值见 [化学基础](../../01_根基层/11_science/13_chemistry_basics.md)。
- 同级参照：烧成后的器物用途见 [02_water](../02_water/README.md)（陶制容器）；陶瓷与玻璃的进阶材料见 [陶瓷与玻璃](../../03_生产与技术/09_materials/14_ceramics_glass.md)；玻璃烧制入口另见 [09_materials 索引](../../03_生产与技术/09_materials/README.md)。

## 来源与待核验项

### 已核对（本轮实读，读取日期均为 2026-09-18）

以下说法经与实读页面比对确认：

- https://en.wikipedia.org/wiki/Kiln —— 最早的陶窑约公元前 6000 年（Yarim Tepe，今伊拉克）；新石器窑温度已能超过 900 ℃；中国 2000 BCE 前约 1000 ℃，约公元 200 年龙窑与馒头窑可稳定达 1300 ℃ 以上烧瓷；下燃式（downdraft）设计自顶向底环流；馒头窑（马蹄形）、瓶式窑（1400 ℃、配匣钵）、马弗窑（800 ℃ 以下隔火彩烧）、连续式隧道窑的余热利用逻辑；烧结＝颗粒部分熔融粘结为玻璃相与晶体交织的多孔体。
- https://en.wikipedia.org/wiki/Pottery —— 明火/坑烧峰值可至约 900 ℃、升温快烧成短；最早建成的窑即坑窑/沟窑（挖坑覆柴）；陶器 600 ℃ 起烧、常规低于 1200 ℃（现代日用陶约 1000～1200 ℃）；炻器约 1100～1300 ℃；瓷器 1200～1400 ℃；美索不达米亚乌贝德期窑 1050～1200 ℃；烧结＝粗颗粒在接触点熔粘；缺氧燃烧产生的 CO 将 Fe₂O₃ 还原为 FeO（红褐变青灰至黑）；还原气氛靠抑制完全燃烧（限风或过量燃料）；匣钵防烟灰。
- https://en.wikipedia.org/wiki/Quartz_inversion —— 石英 573 ℃ 发生 α↔β 晶型转变，伴随 0.45% 线膨胀；冷却过快穿过该温度致"dunting"惊裂；建议冷却速率不超过 50 ℃/h；方石英在 220 ℃ 另有反转。
- https://en.wikipedia.org/wiki/Dragon_kiln —— 龙窑（龙窑）长而窄、沿坡而建、砖砌、属横焰窑；坡度常见 10°～16°；通常长至 60 m，12 世纪初有的超 135 m，商代早期仅 5～12 m；可达 1400 ℃，早期炻器 1200 ℃ 以上；坡地自生抽力、顶部烟囱可矮或省去；自下端火膛起烧、沿坡投柴孔加柴、设观察孔；柴耗约等于产品重量；小窑一窑约 24 小时；大窑一窑可装 25 000 件；起源可追至商代（浙江上虞），南宋起阶梯化多室；约公元 100～300 年间传入朝鲜，后入日本演变为登窑；沿窑长温度不均（上室升温慢、品质常更好）。
- https://en.wikipedia.org/wiki/Anagama_kiln —— 穴窑（anagama，意为"穴窑"）约 5 世纪经朝鲜自中国龙窑系传入日本；单室斜坡隧道状、无内隔；柴焰温度可达 1400 ℃；烧成 48 小时至 12 天以上视窑容积，冷却耗时与烧成相当；全天候连续投柴；落灰与坯体反应生成天然灰釉。
- https://en.wikipedia.org/wiki/Lime_kiln —— 碳酸钙分解 840 ℃ 以上开始、约 900 ℃（1 atm CO₂ 分压）、实用约 1000 ℃；过热产生不活性的"死烧"石灰；间歇式火窑与连续式取灰窑（石灰石与燃料分层码、底部取灰、顶部续料）；石灰石敲成 20～60 mm 均匀块度、碎料剔除；料层须"呼吸"故窑径受限（过大半烧料坍塌压火）；间歇窑热效率仅约 20%（理论需热约 3.15 MJ/kg）；一窑周期约一周（装 1 天、烧 3 天、冷 2 天、卸 1 天）；煤耗约 0.5 t/t 石灰；黎凡特 7500～6000 BC 已有石灰地板与灰泥。
- https://en.wikipedia.org/wiki/Chimney —— 烟囱效应机制（热烟气密度低于环境空气，形成底部压差）；抽力随烟囱高度与内外温差增大；流量近似公式 Q = C·A·√(2gH(Ti−Te)/Te)，流量系数 C 取 0.65～0.70；烟囱过高收益递减、烟气途中降温并凝积焦油（creosote）堵塞烟道且有起火风险；风帽/防风帽用于抑制倒灌。
- https://en.wikipedia.org/wiki/Firebrick —— 耐火砖以二氧化硅与氧化铝为主（典型约 60% 硅、25～45% 铝）；硅质耐火砖可用至约 1650 ℃；致密砖用于柴窑与炉衬，多孔轻质砖保温好；普通红砖可用于烟囱与柴炉；炉衬裂缝在结构完整时本身起膨胀缝作用。
- https://en.wikipedia.org/wiki/Arch —— 拱把竖向荷载转成拱圈内压力，砌体几乎不受弯；压力线保持在拱体截面内则稳定（胡克"倒垂链"类比）；拱脚产生外推力须由墩座或邻拱平衡；叠涩拱受力靠弯、结构上弱于真拱但出现更早。
- https://en.wikipedia.org/wiki/Carbon_monoxide_poisoning —— CO 无色无味无刺激（无声杀手）；与血红蛋白亲和力约为氧的 240 倍；低浓度暴露呈流感样症状：头痛、恶心、乏力、头晕；100 ppm 2～3 小时内轻微头痛、400 ppm 1～2 小时前额痛；源于供氧受限下的不完全燃烧；处置＝立即移至新鲜空气。

由此升级为已核对的原文条目：坑烧/明火温度带（修正为 600 ℃ 起烧、峰值约 900 ℃ 级，取代原"600～800 ℃ 级"保守估计——修正理由：Pottery 页明火峰值口径）；冷却以昼夜计且大型柴窑冷却≈烧成时长（与原文"一昼夜以上"相容）；倒焰/下燃式走向的存在与用途（温差改善幅度仍待核验）；高温窑温度上限（1300～1400 ℃ 级）与烟囱过高收益递减口径；木柴火焰 1400 ℃ 级；石灰窑运行全参数；匣钵/马弗概念。

### 待核验项

原文遗留（本轮未获来源支持，维持待核验）：火色-温度对照表（700/900/1000/1200 ℃ 级）；火膛/窑室容积比 1/3～1/2；烟口截面≈火膛口一半的配比口径；进风口与烟道截面配比（八成口径）；窑体与烟囱尺寸量级（火膛直径 40～60 cm、窑室口径 50～80 cm、烟囱 1～1.5 m、壁厚 20 cm 级）；烘窑两段各半天的时长；窑体阴干数日的口径；外壁手感判保温法；窑志格式；土坑窑衬层厚度 3～5 cm 与炉栅缝隙占比约 1/3；窑棚沿超窑体半米；木条探温低温段对照（250/400 ℃ 级）；火色需背光观察的口径；试片钩检法与掰断判火候口径；耐热泥浆黏土:熟料 1:1～1:2 的配比量级；还原段持续一二十分钟的量级；大窑膨胀缝垫灰砂做法；装窑装载率约一半的口径；小窑柴耗为成品重量 2～3 倍的外推估计。

本轮新增待核验：铜熔点约 1085 ℃、铁熔点约 1538 ℃ 的量级标注（以冶金篇为准）；温度上限对比表中各窑型的分档归并；龙窑"上室品质更好"的机理表述；石灰窑柴代煤的换算；泥砖窑自重数百公斤的量级。
